Repository: MarceloAmaral28/Fire-Induced-Concrete-Spalling-Dataset

# Fire-Induced Concrete Spalling Dataset

This repository contains a literature-derived dataset for machine-learning classification of fire-induced concrete spalling. It includes 904 experimental records from 47 references.

The data concern reduced concrete specimens exposed to elevated temperatures without external mechanical loading or deformation restraint. Therefore, they do not directly represent loaded or restrained structural elements.

## Files

| File | Description |
| --- | --- |
| `dataset_original.csv` | Original dataset with 17 predictors, the `Reference` control column, and the `output` target. Missing values are retained. |

File: dataset_processed_17_variables.csv (part 1 of 2)
idx_original;Reference;Water/binder ratio;Coarse aggregate/binder ratio;Fine aggregate/binder ratio;Heating rate, °C/min;Moisture content;Characteristic length, mm;Maximum exposure temperature, °C;Silica fume/binder ratio;Maximum aggregate size, mm;GGBS/binder ratio;Fly ash/binder ratio;Quantity of PP fiber, kg/m³;Diameter of PP fiber, um;Length of PP fiber,mm;Quantity of S fiber, kg/m³;Diameter of S fiber, mm;Length of S fiber,mm;output
0;1;0.201;1.278;1.109;5.0;0.05;51.0;100.0;0.1;13.0;0.0;0.0;0.0;0.0;0;0.0;0.0;0;0
1;1;0.201;1.278;1.109;5.0;0.05;51.0;200.0;0.1;13.0;0.0;0.0;0.0;0.0;0;0.0;0.0;0;0
2;1;0.201;1.278;1.109;5.0;0.05;51.0;300.0;0.1;13.0;0.0;0.0;0.0;0.0;0;0.0;0.0;0;1
3;1;0.201;1.278;1.109;5.0;0.05;51.0;450.0;0.1;13.0;0.0;0.0;0.0;0.0;0;0.0;0.0;0;1
4;1;0.3;1.278;1.109;5.0;0.061;51.0;100.0;0.1;13.0;0.0;0.0;0.0;0.0;0;0.0;0.0;0;0
5;1;0.3;1.278;1.109;5.0;0.061;51.0;200.0;0.1;13.0;0.0;0.0;0.0;0.0;0;0.0;0.0;0;0
6;1;0.3;1.278;1.109;5.0;0.061;51.0;300.0;0.1;13.0;0.0;0.0;0.0;0.0;0;0.0;0.0;0;1
7;1;0.3;1.278;1.109;5.0;0.061;51.0;450.0;0.1;13.0;0.0;0.0;0.0;0.0;0;0.0;0.0;0;0
8;1;0.3;1.278;1.109;5.0;0.063;51.0;100.0;0.0;13.0;0.0;0.0;0.0;0.0;0;0.0;0.0;0;0
9;1;0.3;1.278;1.109;5.0;0.063;51.0;200.0;0.0;13.0;0.0;0.0;0.0;0.0;0;0.0;0.0;0;0
10;1;0.3;1.278;1.109;5.0;0.063;51.0;300.0;0.0;13.0;0.0;0.0;0.0;0.0;0;0.0;0.0;0;0
11;1;0.3;1.278;1.109;5.0;0.063;51.0;450.0;0.0;13.0;0.0;0.0;0.0;0.0;0;0.0;0.0;0;0
12;1;0.566;2.268;2.307;5.0;0.073;51.0;100.0;0.0;13.0;0.0;0.0;0.0;0.0;0;0.0;0.0;0;0
13;1;0.566;2.268;2.307;5.0;0.073;51.0;200.0;0.0;13.0;0.0;0.0;0.0;0.0;0;0.0;0.0;0;0
14;1;0.566;2.268;2.307;5.0;0.073;51.0;300.0;0.0;13.0;0.0;0.0;0.0;0.0;0;0.0;0.0;0;0
15;1;0.566;2.268;2.307;5.0;0.073;51.0;450.0;0.0;13.0;0.0;0.0;0.0;0.0;0;0.0;0.0;0;0
16;2;0.26;1.93;0.9;10.0;0.035;50.0;200.0;0.083;20.0;0.0;0.083;0.0;0.0;0;0.0;0.0;0;0
17;2;0.26;1.93;0.9;10.0;0.035;50.0;400.0;0.083;20.0;0.0;0.083;0.0;0.0;0;0.0;0.0;0;1
18;2;0.26;1.93;0.9;10.0;0.035;50.0;600.0;0.083;20.0;0.0;0.083;0.0;0.0;0;0.0;0.0;0;1
19;2;0.26;1.93;0.9;10.0;0.035;50.0;800.0;0.083;20.0;0.0;0.083;0.0;0.0;0;0.0;0.0;0;1
20;2;0.26;1.93;0.9;10.0;0.035;50.0;200.0;0.083;20.0;0.0;0.083;0.0;0.0;0;46.8;0.5;25;0
21;2;0.26;1.93;0.9;10.0;0.035;50.0;400.0;0.083;20.0;0.0;0.083;0.0;0.0;0;46.8;0.5;25;0
22;2;0.26;1.93;0.9;10.0;0.035;50.0;600.0;0.083;20.0;0.0;0.083;0.0;0.0;0;46.8;0.5;25;0
23;2;0.26;1.93;0.9;10.0;0.035;50.0;800.0;0.083;20.0;0.0;0.083;0.0;0.0;0;46.8;0.5;25;1
24;2;0.26;1.93;0.9;10.0;0.035;50.0;200.0;0.083;20.0;0.0;0.083;5.4;100.0;15;0.0;0.0;0;0
25;2;0.26;1.93;0.9;10.0;0.035;50.0;400.0;0.083;20.0;0.0;0.083;5.4;100.0;15;0.0;0.0;0;0
26;2;0.26;1.93;0.9;10.0;0.035;50.0;600.0;0.083;20.0;0.0;0.083;5.4;100.0;15;0.0;0.0;0;0
27;2;0.26;1.93;0.9;10.0;0.035;50.0;800.0;0.083;20.0;0.0;0.083;5.4;100.0;15;0.0;0.0;0;0
28;2;0.26;1.93;0.9;10.0;0.035;50.0;200.0;0.083;20.0;0.0;0.083;2.7;100.0;15;23.4;0.5;25;0
29;2;0.26;1.93;0.9;10.0;0.035;50.0;400.0;0.083;20.0;0.0;0.083;2.7;100.0;15;23.4;0.5;25;0
30;2;0.26;1.93;0.9;10.0;0.035;50.0;600.0;0.083;20.0;0.0;0.083;2.7;100.0;15;23.4;0.5;25;0
31;2;0.26;1.93;0.9;10.0;0.035;50.0;800.0;0.083;20.0;0.0;0.083;2.7;100.0;15;23.4;0.5;25;0
32;3;0.533;3.166;1.783;150.0;0.018;50.0;200.0;0.0;20.0;0.0;0.0;0.0;0.0;0;0.0;0.0;0;0
33;3;0.533;3.166;1.783;105.0;0.018;50.0;400.0;0.0;20.0;0.0;0.0;0.0;0.0;0;0.0;0.0;0;0
34;3;0.533;3.166;1.783;75.0;0.018;50.0;600.0;0.0;20.0;0.0;0.0;0.0;0.0;0;0.0;0.0;0;0
35;3;0.533;3.166;1.783;66.0;0.018;50.0;678.0;0.0;20.0;0.0;0.0;0.0;0.0;0;0.0;0.0;0;0
36;3;0.3;1.766;1.185;150.0;0.012;50.0;200.0;0.0;20.0;0.0;0.15;0.0;0.0;0;0.0;0.0;0;0
37;3;0.3;1.766;1.185;105.0;0.012;50.0;400.0;0.0;20.0;0.0;0.15;0.0;0.0;0;0.0;0.0;0;0
38;3;0.3;1.766;1.185;75.0;0.012;50.0;600.0;0.0;20.0;0.0;0.15;0.0;0.0;0;0.0;0.0;0;0
39;3;0.3;1.766;1.185;66.0;0.012;50.0;678.0;0.0;20.0;0.0;0.15;0.0;0.0;0;0.0;0.0;0;0
40;3;0.261;1.993;1.121;150.0;0.021;50.0;200.0;0.0;20.0;0.0;0.268;0.0;0.0;0;0.0;0.0;0;0
41;3;0.261;1.993;1.121;105.0;0.021;50.0;400.0;0.0;20.0;0.0;0.268;0.0;0.0;0;0.0;0.0;0;0
42;3;0.261;1.993;1.121;75.0;0.021;50.0;600.0;0.0;20.0;0.0;0.268;0.0;0.0;0;0.0;0.0;0;0
43;3;0.261;1.993;1.121;66.0;0.021;50.0;678.0;0.0;20.0;0.0;0.268;0.0;0.0;0;0.0;0.0;0;0
44;3;0.533;3.166;1.783;66.0;0.0;50.0;678.0;0.0;20.0;0.0;0.0;0.0;0.0;0;0.0;0.0;0;0
45;3;0.533;3.166;1.783;66.0;0.037;50.0;678.0;0.0;20.0;0.0;0.0;0.0;0.0;0;0.0;0.0;0;0
46;3;0.3;1.766;1.185;66.0;0.0;50.0;678.0;0.0;20.0;0.0;0.15;0.0;0.0;0;0.0;0.0;0;0
47;3;0.3;1.766;1.185;66.0;0.014;50.0;678.0;0.0;20.0;0.0;0.15;0.0;0.0;0;0.0;0.0;0;0
48;3;0.261;1.993;1.121;66.0;0.0;50.0;678.0;0.0;20.0;0.0;0.268;0.0;0.0;0;0.0;0.0;0;0
49;3;0.261;1.993;1.121;66.0;0.026;50.0;678.0;0.0;20.0;0.0;0.268;0.0;0.0;0;0.0;0.0;0;0
50;3;0.3;1.766;1.185;150.0;0.012;75.0;200.0;0.0;20.0;0.0;0.15;0.0;0.0;0;0.0;0.0;0;0
51;3;0.3;1.766;1.185;105.0;0.012;75.0;400.0;0.0;20.0;0.0;0.15;0.0;0.0;0;0.0;0.0;0;0
52;3;0.3;1.766;1.185;75.0;0.012;75.0;600.0;0.0;20.0;0.0;0.15;0.0;0.0;0;0.0;0.0;0;0
53;3;0.3;1.766;1.185;66.0;0.012;75.0;678.0;0.0;20.0;0.0;0.15;0.0;0.0;0;0.0;0.0;0;0
54;4;0.26;1.926;0.995;10.0;0.0;50.0;400.0;0.107;16.0;0.0;0.0;0.6;20.0;20;40.0;2.0;30;0
55;4;0.26;1.926;0.995;10.0;0.0;50.0;600.0;0.107;16.0;0.0;0.0;0.6;20.0;20;40.0;2.0;30;0
56;5;0.5;1.432;1.432;20.0;0.0;35.0;200.0;0.0;15.0;0.0;0.0;0.0;0.0;0;0.0;0.0;0;0
57;5;0.5;1.432;1.432;20.0;0.0;35.0;400.0;0.0;15.0;0.0;0.0;0.0;0.0;0;0.0;0.0;0;0
58;5;0.5;1.432;1.432;20.0;0.0;35.0;600.0;0.0;15.0;0.0;0.0;0.0;0.0;0;0.0;0.0;0;0
59;5;0.5;1.432;1.432;20.0;0.0;35.0;800.0;0.0;15.0;0.0;0.0;0.0;0.0;0;0.0;0.0;0;0
60;5;0.6;1.306;1.306;20.0;0.0;35.0;200.0;0.0;15.0;0.0;0.0;0.0;0.0;0;0.0;0.0;0;0
61;5;0.6;1.306;1.306;20.0;0.0;35.0;400.0;0.0;15.0;0.0;0.0;0.0;0.0;0;0.0;0.0;0;0
62;5;0.6;1.306;1.306;20.0;0.0;35.0;600.0;0.0;15.0;0.0;0.0;0.0;0.0;0;0.0;0.0;0;0
63;5;0.6;1.306;1.306;20.0;0.0;35.0;800.0;0.0;15.0;0.0;0.0;0.0;0.0;0;0.0;0.0;0;0
64;5;0.4;1.638;1.638;20.0;0.0;35.0;200.0;0.0;15.0;0.0;0.0;0.0;0.0;0;0.0;0.0;0;0
65;5;0.4;1.638;1.638;20.0;0.0;35.0;400.0;0.0;15.0;0.0;0.0;0.0;0.0;0;0.0;0.0;0;0
66;5;0.4;1.638;1.638;20.0;0.0;35.0;600.0;0.0;15.0;0.0;0.0;0.0;0.0;0;0.0;0.0;0;0
67;5;0.4;1.638;1.638;20.0;0.0;35.0;800.0;0.0;15.0;0.0;0.0;0.0;0.0;0;0.0;0.0;0;0
68;5;0.5;1.506;1.506;20.0;0.0;35.0;200.0;0.0;15.0;0.0;0.0;0.0;0.0;0;0.0;0.0;0;0
69;5;0.5;1.506;1.506;20.0;0.0;35.0;400.0;0.0;15.0;0.0;0.0;0.0;0.0;0;0.0;0.0;0;0
70;5;0.5;1.506;1.506;20.0;0.0;35.0;600.0;0.0;15.0;0.0;0.0;0.0;0.0;0;0.0;0.0;0;0
71;5;0.5;1.506;1.506;20.0;0.0;35.0;800.0;0.0;15.0;0.0;0.0;0.0;0.0;0;0.0;0.0;0;0
72;6;0.301;1.347;2.626;66.0;0.049;100.0;678.0;0.0;16.0;0.0;0.0;0.0;0.0;0;0.0;0.0;0;1
73;6;0.396;1.58;2.796;66.0;0.051;100.0;678.0;0.0;16.0;0.0;0.0;0.0;0.0;0;0.0;0.0;0;1
74;6;0.395;1.444;1.8;66.0;0.048;100.0;678.0;0.0;16.0;0.0;0.0;1.0;18.0;6;0.0;0.0;0;0
75;6;0.573;2.502;3.38;66.0;0.052;100.0;678.0;0.0;16.0;0.0;0.0;0.0;0.0;0;0.0;0.0;0;1
76;7;0.54;2.0;3.257;5.0;0.035;75.0;300.0;0.0;16.0;0.0;0.0;0.0;0.0;0;0.0;0.0;0;0
77;7;0.54;2.0;3.257;5.0;0.035;75.0;500.0;0.0;16.0;0.0;0.0;0.0;0.0;0;0.0;0.0;0;0
78;7;0.54;2.0;3.257;5.0;0.035;75.0;700.0;0.0;16.0;0.0;0.0;0.0;0.0;0;0.0;0.0;0;0
79;7;0.54;2.0;3.257;5.0;0.035;50.0;300.0;0.0;16.0;0.0;0.0;0.0;0.0;0;0.0;0.0;0;0
80;7;0.54;2.0;3.257;5.0;0.035;50.0;500.0;0.0;16.0;0.0;0.0;0.0;0.0;0;0.0;0.0;0;0
81;7;0.54;2.0;3.257;5.0;0.035;50.0;700.0;0.0;16.0;0.0;0.0;0.0;0.0;0;0.0;0.0;0;0
82;7;0.57;2.4;2.543;5.0;0.035;75.0;300.0;0.0;32.0;0.0;0.0;0.0;0.0;0;0.0;0.0;0;0
83;7;0.57;2.4;2.543;5.0;0.035;75.0;500.0;0.0;32.0;0.0;0.0;0.0;0.0;0;0.0;0.0;0;0
84;7;0.57;2.4;2.543;5.0;0.035;75.0;700.0;0.0;32.0;0.0;0.0;0.0;0.0;0;0.0;0.0;0;0
85;7;0.57;2.4;2.543;5.0;0.035;50.0;300.0;0.0;32.0;0.0;0.0;0.0;0.0;0;0.0;0.0;0;0
86;7;0.57;2.4;2.543;5.0;0.035;50.0;500.0;0.0;32.0;0.0;0.0;0.0;0.0;0;0.0;0.0;0;0
87;7;0.57;2.4;2.543;5.0;0.035;50.0;700.0;0.0;32.0;0.0;0.0;0.0;0.0;0;0.0;0.0;0;0
88;7;0.46;1.767;2.128;5.0;0.035;75.0;300.0;0.0;16.0;0.0;0.0;0.0;0.0;0;0.0;0.0;0;0
89;7;0.46;1.767;2.128;5.0;0.035;75.0;500.0;0.0;16.0;0.0;0.0;0.0;0.0;0;0.0;0.0;0;0
90;7;0.46;1.767;2.128;5.0;0.035;75.0;700.0;0.0;16.0;0.0;0.0;0.0;0.0;0;0.0;0.0;0;1
91;7;0.46;1.767;2.128;5.0;0.035;50.0;300.0;0.0;16.0;0.0;0.0;0.0;0.0;0;0.0;0.0;0;0
92;7;0.46;1.767;2.128;5.0;0.035;50.0;500.0;0.0;16.0;0.0;0.0;0.0;0.0;0;0.0;0.0;0;0
93;7;0.46;1.767;2.128;5.0;0.035;50.0;700.0;0.0;16.0;0.0;0.0;0.0;0.0;0;0.0;0.0;0;1
94;7;0.43;1.767;2.158;5.0;0.035;75.0;300.0;0.044;16.0;0.0;0.0;0.0;0.0;0;0.0;0.0;0;0
95;7;0.43;1.767;2.158;5.0;0.035;75.0;500.0;0.044;16.0;0.0;0.0;0.0;0.0;0;0.0;0.0;0;1
96;7;0.43;1.767;2.158;5.0;0.035;75.0;700.0;0.044;16.0;0.0;0.0;0.0;0.0;0;0.0;0.0;0;1
97;7;0.43;1.767;2.158;5.0;0.035;50.0;300.0;0.044;16.0;0.0;0.0;0.0;0.0;0;0.0;0.0;0;0
98;7;0.43;1.767;2.158;5.0;0.035;50.0;500.0;0.044;16.0;0.0;0.0;0.0;0.0;0;0.0;0.0;0;1
99;7;0.43;1.767;2.158;5.0;0.035;50.0;700.0;0.044;16.0;0.0;0.0;0.0;0.0;0;0.0;0.0;0;1
100;7;0.6;1.73;3.135;5.0;0.035;75.0;300.0;0.0;16.0;0.0;0.0;0.0;0.0;0;0.0;0.0;0;0
101;7;0.6;1.73;3.135;5.0;0.035;75.0;500.0;0.0;16.0;0.0;0.0;0.0;0.0;0;0.0;0.0;0;0
102;7;0.6;1.73;3.135;5.0;0.035;75.0;700.0;0.0;16.0;0.0;0.0;0.0;0.0;0;0.0;0.0;0;0
103;7;0.6;1.73;3.135;5.0;0.035;50.0;300.0;0.0;16.0;0.0;0.0;0.0;0.0;0;0.0;0.0;0;0
104;7;0.6;1.73;3.135;5.0;0.035;50.0;500.0;0.0;16.0;0.0;0.0;0.0;0.0;0;0.0;0.0;0;0
105;7;0.6;1.73;3.135;5.0;0.035;50.0;700.0;0.0;16.0;0.0;0.0;0.0;0.0;0;0.0;0.0;0;0
106;7;0.57;1.943;3.2;5.0;0.035;75.0;300.0;0.0;16.0;0.0;0.0;0.0;0.0;0;0.0;0.0;0;0
107;7;0.57;1.943;3.2;5.0;0.035;75.0;500.0;0.0;16.0;0.0;0.0;0.0;0.0;0;0.0;0.0;0;0
108;7;0.57;1.943;3.2;5.0;0.035;75.0;700.0;0.0;16.0;0.0;0.0;0.0;0.0;0;0.0;0.0;0;0
109;7;0.57;1.943;3.2;5.0;0.035;50.0;300.0;0.0;16.0;0.0;0.0;0.0;0.0;0;0.0;0.0;0;0
110;7;0.57;1.943;3.2;5.0;0.035;50.0;500.0;0.0;16.0;0.0;0.0;0.0;0.0;0;0.0;0.0;0;0
111;7;0.57;1.943;3.2;5.0;0.035;50.0;700.0;0.0;16.0;0.0;0.0;0.0;0.0;0;0.0;0.0;0;0
112;7;0.46;1.465;2.64;5.0;0.035;75.0;300.0;0.0;16.0;0.0;0.0;0.0;0.0;0;0.0;0.0;0;0
113;7;0.46;1.465;2.64;5.0;0.035;75.0;500.0;0.0;16.0;0.0;0.0;0.0;0.0;0;0.0;0.0;0;0
114;7;0.46;1.465;2.64;5.0;0.035;75.0;700.0;0.0;16.0;0.0;0.0;0.0;0.0;0;0.0;0.0;0;1
115;7;0.46;1.465;2.64;5.0;0.035;50.0;300.0;0.0;16.0;0.0;0.0;0.0;0.0;0;0.0;0.0;0;0
116;7;0.46;1.465;2.64;5.0;0.035;50.0;500.0;0.0;16.0;0.0;0.0;0.0;0.0;0;0.0;0.0;0;0
117;7;0.46;1.465;2.64;5.0;0.035;50.0;700.0;0.0;16.0;0.0;0.0;0.0;0.0;0;0.0;0.0;0;1
118;7;0.45;1.447;2.327;5.0;0.035;75.0;300.0;0.0;16.0;0.0;0.0;0.0;0.0;0;0.0;0.0;0;0
119;7;0.45;1.447;2.327;5.0;0.035;75.0;500.0;0.0;16.0;0.0;0.0;0.0;0.0;0;0.0;0.0;0;1
120;7;0.45;1.447;2.327;5.0;0.035;75.0;700.0;0.0;16.0;0.0;0.0;0.0;0.0;0;0.0;0.0;0;1
121;7;0.45;1.447;2.327;5.0;0.035;50.0;300.0;0.0;16.0;0.0;0.0;0.0;0.0;0;0.0;0.0;0;0
122;7;0.45;1.447;2.327;5.0;0.035;50.0;500.0;0.0;16.0;0.0;0.0;0.0;0.0;0;0.0;0.0;0;1
123;7;0.45;1.447;2.327;5.0;0.035;50.0;700.0;0.0;16.0;0.0;0.0;0.0;0.0;0;0.0;0.0;0;1
124;8;0.549;2.906;2.686;5.0;0.035;75.0;300.0;0.0;32.0;0.0;0.0;0.0;0.0;0;0.0;0.0;0;0
125;8;0.549;2.906;2.686;5.0;0.035;75.0;500.0;0.0;32.0;0.0;0.0;0.0;0.0;0;0.0;0.0;0;0
126;8;0.549;2.906;2.686;5.0;0.035;75.0;700.0;0.0;32.0;0.0;0.0;0.0;0.0;0;0.0;0.0;0;0
127;8;0.3;2.008;1.644;5.0;0.035;75.0;300.0;0.0;8.0;0.0;0.0;0.0;0.0;0;0.0;0.0;0;0
128;8;0.3;2.008;1.644;5.0;0.035;75.0;500.0;0.0;8.0;0.0;0.0;0.0;0.0;0;0.0;0.0;0;0
129;8;0.3;2.008;1.644;5.0;0.035;75.0;700.0;0.0;8.0;0.0;0.0;0.0;0.0;0;0.0;0.0;0;1
130;8;0.264;1.768;1.327;5.0;0.035;75.0;300.0;0.088;8.0;0.0;0.12;0.0;0.0;0;0.0;0.0;0;0
131;8;0.264;1.768;1.327;5.0;0.035;75.0;500.0;0.088;8.0;0.0;0.12;0.0;0.0;0;0.0;0.0;0;1
132;8;0.264;1.768;1.327;5.0;0.035;75.0;700.0;0.088;8.0;0.0;0.12;0.0;0.0;0;0.0;0.0;0;1
133;8;0.549;2.906;2.686;5.0;0.035;75.0;300.0;0.0;32.0;0.0;0.0;0.0;0.0;0;40.0;0.6;30;0
134;8;0.549;2.906;2.686;5.0;0.035;75.0;500.0;0.0;32.0;0.0;0.0;0.0;0.0;0;40.0;0.6;30;0
135;8;0.549;2.906;2.686;5.0;0.035;75.0;700.0;0.0;32.0;0.0;0.0;0.0;0.0;0;40.0;0.6;30;0
136;8;0.3;2.008;1.644;5.0;0.035;75.0;300.0;0.0;8.0;0.0;0.0;0.0;0.0;0;40.0;0.6;30;0
137;8;0.3;2.008;1.644;5.0;0.035;75.0;500.0;0.0;8.0;0.0;0.0;0.0;0.0;0;40.0;0.6;30;0
138;8;0.3;2.008;1.644;5.0;0.035;75.0;700.0;0.0;8.0;0.0;0.0;0.0;0.0;0;40.0;0.6;30;1
139;8;0.264;1.768;1.327;5.0;0.035;75.0;300.0;0.088;8.0;0.0;0.12;0.0;0.0;0;40.0;0.6;30;0
140;8;0.264;1.768;1.327;5.0;0.035;75.0;500.0;0.088;8.0;0.0;0.12;0.0;0.0;0;40.0;0.6;30;1
141;8;0.264;1.768;1.327;5.0;0.035;75.0;700.0;0.088;8.0;0.0;0.12;0.0;0.0;0;40.0;0.6;30;1
142;9;0.3;1.377;1.404;5.0;0.067;50.0;600.0;0.0;13.0;0.0;0.0;0.0;0.0;0;0.0;0.0;0;1
143;9;0.3;1.377;1.404;10.0;0.067;50.0;600.0;0.0;13.0;0.0;0.0;0.0;0.0;0;0.0;0.0;0;0
144;9;0.3;1.377;1.404;40.0;0.067;50.0;800.0;0.0;13.0;0.0;0.0;0.0;0.0;0;0.0;0.0;0;0
145;9;0.3;1.377;1.404;5.0;0.067;50.0;600.0;0.0;13.0;0.0;0.0;0.9;18.0;6;0.0;0.0;0;0
146;9;0.3;1.377;1.404;10.0;0.067;50.0;600.0;0.0;13.0;0.0;0.0;0.9;18.0;6;0.0;0.0;0;0
147;9;0.3;1.377;1.404;40.0;0.067;50.0;800.0;0.0;13.0;0.0;0.0;0.9;18.0;6;0.0;0.0;0;0
148;9;0.3;1.369;1.393;5.0;0.067;50.0;600.0;0.0;13.0;0.0;0.0;0.9;18.0;6;23.4;0.6;30;0
149;9;0.3;1.369;1.393;10.0;0.067;50.0;600.0;0.0;13.0;0.0;0.0;0.9;18.0;6;23.4;0.6;30;0
150;9;0.3;1.369;1.393;40.0;0.067;50.0;800.0;0.0;13.0;0.0;0.0;0.9;18.0;6;23.4;0.6;30;0
151;9;0.3;1.363;1.39;5.0;0.067;50.0;600.0;0.0;13.0;0.0;0.0;0.9;18.0;6;31.2;0.6;30;0
152;9;0.3;1.363;1.39;10.0;0.067;50.0;600.0;0.0;13.0;0.0;0.0;0.9;18.0;6;31.2;0.6;30;0
153;9;0.3;1.363;1.39;40.0;0.067;50.0;800.0;0.0;13.0;0.0;0.0;0.9;18.0;6;31.2;0.6;30;0
154;9;0.3;1.363;1.39;5.0;0.067;50.0;600.0;0.0;13.0;0.0;0.0;0.9;18.0;6;39.0;0.6;30;0
155;9;0.3;1.363;1.39;10.0;0.067;50.0;600.0;0.0;13.0;0.0;0.0;0.9;18.0;6;39.0;0.6;30;0
156;9;0.3;1.363;1.39;40.0;0.067;50.0;800.0;0.0;13.0;0.0;0.0;0.9;18.0;6;39.0;0.6;30;0
157;10;0.19;0.0;1.258;30.0;0.0;25.0;500.0;0.232;0.6;0.0;0.0;0.0;0.0;0;80.0;0.175;12;1
158;10;0.19;0.0;1.229;30.0;0.0;25.0;500.0;0.232;0.6;0.0;0.0;0.0;0.0;0;160.0;0.175;12;1
159;10;0.19;0.0;1.258;2.0;0.0;25.0;200.0;0.232;0.6;0.0;0.0;0.0;0.0;0;80.0;0.175;12;0
160;10;0.19;0.0;1.258;2.0;0.0;25.0;300.0;0.232;0.6;0.0;0.0;0.0;0.0;0;80.0;0.175;12;0
161;10;0.19;0.0;1.258;2.0;0.0;25.0;400.0;0.232;0.6;0.0;0.0;0.0;0.0;0;80.0;0.175;12;0
162;10;0.19;0.0;1.258;2.0;0.0;25.0;500.0;0.232;0.6;0.0;0.0;0.0;0.0;0;80.0;0.175;12;0
163;10;0.19;0.0;1.258;2.0;0.0;25.0;600.0;0.232;0.6;0.0;0.0;0.0;0.0;0;80.0;0.175;12;0
164;10;0.19;0.0;1.258;2.0;0.0;25.0;700.0;0.232;0.6;0.0;0.0;0.0;0.0;0;80.0;0.175;12;0
165;10;0.19;0.0;1.258;2.0;0.0;25.0;800.0;0.232;0.6;0.0;0.0;0.0;0.0;0;80.0;0.175;12;0
166;10;0.19;0.0;1.229;2.0;0.0;25.0;200.0;0.232;0.6;0.0;0.0;0.0;0.0;0;160.0;0.175;12;0
167;10;0.19;0.0;1.229;2.0;0.0;25.0;300.0;0.232;0.6;0.0;0.0;0.0;0.0;0;160.0;0.175;12;0
168;10;0.19;0.0;1.229;2.0;0.0;25.0;400.0;0.232;0.6;0.0;0.0;0.0;0.0;0;160.0;0.175;12;0
169;10;0.19;0.0;1.229;2.0;0.0;25.0;500.0;0.232;0.6;0.0;0.0;0.0;0.0;0;160.0;0.175;12;0
170;10;0.19;0.0;1.229;2.0;0.0;25.0;600.0;0.232;0.6;0.0;0.0;0.0;0.0;0;160.0;0.175;12;0
171;10;0.19;0.0;1.229;2.0;0.0;25.0;700.0;0.232;0.6;0.0;0.0;0.0;0.0;0;160.0;0.175;12;0
172;10;0.19;0.0;1.229;2.0;0.0;25.0;800.0;0.232;0.6;0.0;0.0;0.0;0.0;0;160.0;0.175;12;0
173;10;0.19;0.0;1.201;2.0;0.0;25.0;200.0;0.232;0.6;0.0;0.0;0.0;0.0;0;240.0;0.175;12;0
174;10;0.19;0.0;1.201;2.0;0.0;25.0;300.0;0.232;0.6;0.0;0.0;0.0;0.0;0;240.0;0.175;12;0
175;10;0.19;0.0;1.201;2.0;0.0;25.0;400.0;0.232;0.6;0.0;0.0;0.0;0.0;0;240.0;0.175;12;0
176;10;0.19;0.0;1.201;2.0;0.0;25.0;500.0;0.232;0.6;0.0;0.0;0.0;0.0;0;240.0;0.175;12;0
177;10;0.19;0.0;1.201;2.0;0.0;25.0;600.0;0.232;0.6;0.0;0.0;0.0;0.0;0;240.0;0.175;12;0
178;10;0.19;0.0;1.201;2.0;0.0;25.0;700.0;0.232;0.6;0.0;0.0;0.0;0.0;0;240.0;0.175;12;0
179;10;0.19;0.0;1.201;2.0;0.0;25.0;800.0;0.232;0.6;0.0;0.0;0.0;0.0;0;240.0;0.175;12;0
180;10;0.19;0.0;1.258;30.0;0.0;25.0;200.0;0.232;0.6;0.0;0.0;0.0;0.0;0;80.0;0.175;12;0
181;10;0.19;0.0;1.258;30.0;0.0;25.0;300.0;0.232;0.6;0.0;0.0;0.0;0.0;0;80.0;0.175;12;0
182;10;0.19;0.0;1.258;30.0;0.0;25.0;400.0;0.232;0.6;0.0;0.0;0.0;0.0;0;80.0;0.175;12;0
183;10;0.19;0.0;1.258;30.0;0.0;25.0;600.0;0.232;0.6;0.0;0.0;0.0;0.0;0;80.0;0.175;12;1
184;10;0.19;0.0;1.258;30.0;0.0;25.0;700.0;0.232;0.6;0.0;0.0;0.0;0.0;0;80.0;0.175;12;1
185;10;0.19;0.0;1.258;30.0;0.0;25.0;800.0;0.232;0.6;0.0;0.0;0.0;0.0;0;80.0;0.175;12;1
186;10;0.19;0.0;1.229;30.0;0.0;25.0;200.0;0.232;0.6;0.0;0.0;0.0;0.0;0;160.0;0.175;12;0
187;10;0.19;0.0;1.229;30.0;0.0;25.0;300.0;0.232;0.6;0.0;0.0;0.0;0.0;0;160.0;0.175;12;0
188;10;0.19;0.0;1.229;30.0;0.0;25.0;400.0;0.232;0.6;0.0;0.0;0.0;0.0;0;160.0;0.175;12;0
189;10;0.19;0.0;1.229;30.0;0.0;25.0;600.0;0.232;0.6;0.0;0.0;0.0;0.0;0;160.0;0.175;12;1
190;10;0.19;0.0;1.229;30.0;0.0;25.0;700.0;0.232;0.6;0.0;0.0;0.0;0.0;0;160.0;0.175;12;1
191;10;0.19;0.0;1.229;30.0;0.0;25.0;800.0;0.232;0.6;0.0;0.0;0.0;0.0;0;160.0;0.175;12;1
192;10;0.19;0.0;1.201;30.0;0.0;25.0;200.0;0.232;0.6;0.0;0.0;0.0;0.0;0;240.0;0.175;12;0
193;10;0.19;0.0;1.201;30.0;0.0;25.0;300.0;0.232;0.6;0.0;0.0;0.0;0.0;0;240.0;0.175;12;0
194;10;0.19;0.0;1.201;30.0;0.0;25.0;400.0;0.232;0.6;0.0;0.0;0.0;0.0;0;240.0;0.175;12;0
195;10;0.19;0.0;1.201;30.0;0.0;25.0;500.0;0.232;0.6;0.0;0.0;0.0;0.0;0;240.0;0.175;12;1
196;10;0.19;0.0;1.201;30.0;0.0;25.0;600.0;0.232;0.6;0.0;0.0;0.0;0.0;0;240.0;0.175;12;1
197;10;0.19;0.0;1.201;30.0;0.0;25.0;700.0;0.232;0.6;0.0;0.0;0.0;0.0;0;240.0;0.175;12;1
198;10;0.19;0.0;1.201;30.0;0.0;25.0;800.0;0.232;0.6;0.0;0.0;0.0;0.0;0;240.0;0.175;12;1
199;11;0.421;3.135;1.842;3.0;0.025;50.0;150.0;0.0;20.0;0.0;0.248;0.0;0.0;0;0.0;0.0;0;0
200;11;0.421;3.135;1.842;3.0;0.025;50.0;200.0;0.0;20.0;0.0;0.248;0.0;0.0;0;0.0;0.0;0;0
201;11;0.421;3.135;1.842;3.0;0.025;50.0;250.0;0.0;20.0;0.0;0.248;0.0;0.0;0;0.0;0.0;0;0
202;11;0.421;3.135;1.842;3.0;0.025;50.0;300.0;0.0;20.0;0.0;0.248;0.0;0.0;0;0.0;0.0;0;0
203;11;0.421;3.135;1.842;3.0;0.025;50.0;350.0;0.0;20.0;0.0;0.248;0.0;0.0;0;0.0;0.0;0;0
204;11;0.421;3.135;1.842;3.0;0.025;50.0;400.0;0.0;20.0;0.0;0.248;0.0;0.0;0;0.0;0.0;0;0
205;11;0.421;3.135;1.842;3.0;0.025;50.0;450.0;0.0;20.0;0.0;0.248;0.0;0.0;0;0.0;0.0;0;0
206;12;0.58;3.8;2.4;66.0;0.05;50.0;678.0;0.0;14.0;0.0;0.0;0.0;0.0;0;0.0;0.0;0;0
207;12;0.46;3.1;1.9;66.0;0.053;50.0;678.0;0.0;14.0;0.0;0.0;0.0;0.0;0;0.0;0.0;0;1
208;12;0.34;2.1;1.0;66.0;0.055;50.0;678.0;0.0;14.0;0.0;0.0;0.0;0.0;0;0.0;0.0;0;1
209;12;0.3;2.683;1.262;66.0;0.055;50.0;678.0;0.0;14.0;0.099;0.0;0.0;0.0;0;0.0;0.0;0;1
210;13;0.61;3.952;2.29;5.0;0.036;50.0;800.0;0.0;14.0;0.0;0.0;0.0;0.0;0;0.0;0.0;0;0
211;13;0.61;3.952;2.29;5.0;0.037;50.0;800.0;0.0;10.0;0.0;0.0;0.0;0.0;0;0.0;0.0;0;1
212;13;0.61;3.952;2.29;5.0;0.036;50.0;800.0;0.0;4.75;0.0;0.0;0.0;0.0;0;0.0;0.0;0;1
213;13;0.42;2.347;1.695;5.0;0.037;50.0;800.0;0.0;14.0;0.0;0.0;0.0;0.0;0;0.0;0.0;0;0
214;13;0.42;2.347;1.695;5.0;0.037;50.0;800.0;0.0;10.0;0.0;0.0;0.0;0.0;0;0.0;0.0;0;1
215;13;0.42;2.347;1.695;5.0;0.037;50.0;800.0;0.0;4.75;0.0;0.0;0.0;0.0;0;0.0;0.0;0;1
216;13;0.61;3.952;2.29;5.0;0.025;50.0;800.0;0.0;14.0;0.0;0.0;0.0;0.0;0;0.0;0.0;0;0
217;13;0.61;3.952;2.29;5.0;0.026;50.0;800.0;0.0;10.0;0.0;0.0;0.0;0.0;0;0.0;0.0;0;0
218;13;0.61;3.952;2.29;5.0;0.026;50.0;800.0;0.0;4.75;0.0;0.0;0.0;0.0;0;0.0;0.0;0;1
219;13;0.42;2.347;1.695;5.0;0.028;50.0;800.0;0.0;14.0;0.0;0.0;0.0;0.0;0;0.0;0.0;0;0
220;13;0.42;2.347;1.695;5.0;0.027;50.0;800.0;0.0;10.0;0.0;0.0;0.0;0.0;0;0.0;0.0;0;0
221;13;0.42;2.347;1.695;5.0;0.027;50.0;800.0;0.0;4.75;0.0;0.0;0.0;0.0;0;0.0;0.0;0;1
222;14;0.24;0.0;1.237;10.0;0.03;50.0;300.0;0.0;1.0;0.458;0.0;0.0;0.0;0;0.0;0.0;0;0
223;14;0.24;0.0;1.237;10.0;0.03;50.0;600.0;0.0;1.0;0.458;0.0;0.0;0.0;0;0.0;0.0;0;1
224;14;0.24;0.0;1.237;10.0;0.03;50.0;900.0;0.0;1.0;0.458;0.0;0.0;0.0;0;0.0;0.0;0;1
225;14;0.24;0.0;1.237;10.0;0.03;25.0;300.0;0.0;1.0;0.458;0.0;0.0;0.0;0;0.0;0.0;0;0
226;14;0.24;0.0;1.237;10.0;0.03;25.0;600.0;0.0;1.0;0.458;0.0;0.0;0.0;0;0.0;0.0;0;1
227;14;0.24;0.0;1.237;10.0;0.03;25.0;900.0;0.0;1.0;0.458;0.0;0.0;0.0;0;0.0;0.0;0;1
228;14;0.24;0.0;1.237;10.0;0.03;50.0;300.0;0.0;1.0;0.458;0.0;7.28;32.0;12;0.0;0.0;0;0
229;14;0.24;0.0;1.237;10.0;0.03;50.0;600.0;0.0;1.0;0.458;0.0;7.28;32.0;12;0.0;0.0;0;1
230;14;0.24;0.0;1.237;10.0;0.03;50.0;900.0;0.0;1.0;0.458;0.0;7.28;32.0;12;0.0;0.0;0;1
231;14;0.24;0.0;1.237;10.0;0.03;25.0;300.0;0.0;1.0;0.458;0.0;14.56;32.0;12;0.0;0.0;0;0
232;14;0.24;0.0;1.237;10.0;0.03;25.0;600.0;0.0;1.0;0.458;0.0;14.56;32.0;12;0.0;0.0;0;0
233;14;0.24;0.0;1.237;10.0;0.03;25.0;900.0;0.0;1.0;0.458;0.0;14.56;32.0;12;0.0;0.0;0;0
234;15;0.537;3.0;2.414;66.0;0.038;75.0;678.0;0.0;20.0;0.0;0.0;0.0;0.0;0;0.0;0.0;0;0
235;16;0.186;0.0;1.222;0.25;0.03;75.0;500.0;0.14;0.5;0.0;0.0;0.0;0.0;0;0.0;0.0;0;0
236;16;0.186;0.0;1.222;0.5;0.03;75.0;500.0;0.14;0.5;0.0;0.0;0.0;0.0;0;0.0;0.0;0;1
237;16;0.269;1.194;1.194;0.5;0.04;75.0;500.0;0.099;8.0;0.0;0.0;0.0;0.0;0;0.0;0.0;0;0
238;16;0.269;1.194;1.194;1.0;0.04;75.0;500.0;0.099;8.0;0.0;0.0;0.0;0.0;0;0.0;0.0;0;0
239;16;0.269;1.194;1.194;1.5;0.04;75.0;500.0;0.099;8.0;0.0;0.0;0.0;0.0;0;0.0;0.0;0;0
240;16;0.269;1.194;1.194;2.0;0.04;75.0;500.0;0.099;8.0;0.0;0.0;0.0;0.0;0;0.0;0.0;0;1
241;16;0.269;1.194;1.194;2.5;0.04;75.0;500.0;0.099;8.0;0.0;0.0;0.0;0.0;0;0.0;0.0;0;1
242;16;0.269;1.194;1.194;4.0;0.04;75.0;500.0;0.099;8.0;0.0;0.0;0.0;0.0;0;0.0;0.0;0;1
243;16;0.33;3.125;1.625;5.0;0.029;75.0;500.0;0.0;16.0;0.0;0.0;0.0;0.0;0;0.0;0.0;0;0
244;16;0.33;3.125;1.625;6.0;0.029;75.0;500.0;0.0;16.0;0.0;0.0;0.0;0.0;0;0.0;0.0;0;0
245;16;0.33;3.125;1.625;8.0;0.029;75.0;500.0;0.0;16.0;0.0;0.0;0.0;0.0;0;0.0;0.0;0;0
246;16;0.186;0.0;1.222;0.25;0.034;75.0;500.0;0.14;0.5;0.0;0.0;0.0;0.0;0;156.0;0.15;6;0
247;16;0.186;0.0;1.222;0.5;0.034;75.0;500.0;0.14;0.5;0.0;0.0;0.0;0.0;0;156.0;0.15;6;0
248;16;0.186;0.0;1.222;0.75;0.034;75.0;500.0;0.14;0.5;0.0;0.0;0.0;0.0;0;156.0;0.15;6;1
249;16;0.186;0.0;1.222;1.0;0.034;75.0;500.0;0.14;0.5;0.0;0.0;0.0;0.0;0;156.0;0.15;6;1
250;16;0.269;1.194;1.194;0.5;0.038;75.0;500.0;0.099;8.0;0.0;0.0;0.0;0.0;0;156.0;0.15;6;0
251;16;0.269;1.194;1.194;1.0;0.038;75.0;500.0;0.099;8.0;0.0;0.0;0.0;0.0;0;156.0;0.15;6;0
252;16;0.269;1.194;1.194;1.75;0.038;75.0;500.0;0.099;8.0;0.0;0.0;0.0;0.0;0;156.0;0.15;6;1
253;16;0.269;1.194;1.194;2.0;0.038;75.0;500.0;0.099;8.0;0.0;0.0;0.0;0.0;0;156.0;0.15;6;1
254;16;0.269;1.194;1.194;2.5;0.038;75.0;500.0;0.099;8.0;0.0;0.0;0.0;0.0;0;156.0;0.15;6;1
255;16;0.269;1.194;1.194;3.0;0.038;75.0;500.0;0.099;8.0;0.0;0.0;0.0;0.0;0;156.0;0.15;6;1
256;16;0.33;3.125;1.625;3.0;0.027;75.0;500.0;0.0;16.0;0.0;0.0;0.0;0.0;0;156.0;0.15;6;0
257;16;0.33;3.125;1.625;4.0;0.027;75.0;500.0;0.0;16.0;0.0;0.0;0.0;0.0;0;156.0;0.15;6;0
258;16;0.33;3.125;1.625;8.0;0.027;75.0;500.0;0.0;16.0;0.0;0.0;0.0;0.0;0;156.0;0.15;6;0
259;16;0.186;0.0;1.222;2.0;0.0;20.0;150.0;0.14;0.5;0.0;0.0;0.0;0.0;0;156.0;0.15;6;0
260;16;0.186;0.0;1.222;2.0;0.0;20.0;175.0;0.14;0.5;0.0;0.0;0.0;0.0;0;156.0;0.15;6;0
261;16;0.186;0.0;1.222;2.0;0.0;20.0;200.0;0.14;0.5;0.0;0.0;0.0;0.0;0;156.0;0.15;6;0
262;16;0.186;0.0;1.222;2.0;0.0;20.0;250.0;0.14;0.5;0.0;0.0;0.0;0.0;0;156.0;0.15;6;0
263;16;0.186;0.0;1.222;1.3;0.0;20.0;300.0;0.14;0.5;0.0;0.0;0.0;0.0;0;156.0;0.15;6;0
264;16;0.186;0.0;1.222;0.92;0.0;20.0;400.0;0.14;0.5;0.0;0.0;0.0;0.0;0;156.0;0.15;6;0
265;16;0.186;0.0;1.222;0.78;0.0;20.0;500.0;0.14;0.5;0.0;0.0;0.0;0.0;0;156.0;0.15;6;0
266;16;0.269;1.194;1.194;2.0;0.0;20.0;150.0;0.099;8.0;0.0;0.0;0.0;0.0;0;156.0;0.15;6;0
267;16;0.269;1.194;1.194;2.0;0.0;20.0;175.0;0.099;8.0;0.0;0.0;0.0;0.0;0;156.0;0.15;6;0
268;16;0.269;1.194;1.194;2.0;0.0;20.0;200.0;0.099;8.0;0.0;0.0;0.0;0.0;0;156.0;0.15;6;0
269;16;0.269;1.194;1.194;2.0;0.0;20.0;250.0;0.099;8.0;0.0;0.0;0.0;0.0;0;156.0;0.15;6;0
270;16;0.269;1.194;1.194;1.3;0.0;20.0;300.0;0.099;8.0;0.0;0.0;0.0;0.0;0;156.0;0.15;6;0
271;16;0.269;1.194;1.194;0.92;0.0;20.0;400.0;0.099;8.0;0.0;0.0;0.0;0.0;0;156.0;0.15;6;0
272;16;0.269;1.194;1.194;0.78;0.0;20.0;500.0;0.099;8.0;0.0;0.0;0.0;0.0;0;156.0;0.15;6;0
273;16;0.33;3.125;1.625;2.0;0.0;20.0;150.0;0.0;16.0;0.0;0.0;0.0;0.0;0;156.0;0.15;6;0
274;16;0.33;3.125;1.625;2.0;0.0;20.0;175.0;0.0;16.0;0.0;0.0;0.0;0.0;0;156.0;0.15;6;0
275;16;0.33;3.125;1.625;2.0;0.0;20.0;200.0;0.0;16.0;0.0;0.0;0.0;0.0;0;156.0;0.15;6;0
276;16;0.33;3.125;1.625;2.0;0.0;20.0;250.0;0.0;16.0;0.0;0.0;0.0;0.0;0;156.0;0.15;6;0
277;16;0.33;3.125;1.625;1.3;0.0;20.0;300.0;0.0;16.0;0.0;0.0;0.0;0.0;0;156.0;0.15;6;0
278;16;0.33;3.125;1.625;0.92;0.0;20.0;400.0;0.0;16.0;0.0;0.0;0.0;0.0;0;156.0;0.15;6;0
279;16;0.33;3.125;1.625;0.78;0.0;20.0;500.0;0.0;16.0;0.0;0.0;0.0;0.0;0;156.0;0.15;6;0
280;16;0.186;0.0;1.222;2.0;0.0;20.0;150.0;0.14;0.5;0.0;0.0;0.0;0.0;0;0.0;0.0;0;0
281;16;0.186;0.0;1.222;2.0;0.0;20.0;175.0;0.14;0.5;0.0;0.0;0.0;0.0;0;0.0;0.0;0;0
282;16;0.186;0.0;1.222;2.0;0.0;20.0;200.0;0.14;0.5;0.0;0.0;0.0;0.0;0;0.0;0.0;0;0
283;16;0.186;0.0;1.222;2.0;0.0;20.0;250.0;0.14;0.5;0.0;0.0;0.0;0.0;0;0.0;0.0;0;0
284;16;0.186;0.0;1.222;1.3;0.0;20.0;300.0;0.14;0.5;0.0;0.0;0.0;0.0;0;0.0;0.0;0;0
285;16;0.186;0.0;1.222;0.92;0.0;20.0;400.0;0.14;0.5;0.0;0.0;0.0;0.0;0;0.0;0.0;0;0
286;16;0.186;0.0;1.222;0.78;0.0;20.0;500.0;0.14;0.5;0.0;0.0;0.0;0.0;0;0.0;0.0;0;0
287;16;0.269;1.194;1.194;2.0;0.0;20.0;150.0;0.099;8.0;0.0;0.0;0.0;0.0;0;0.0;0.0;0;0
288;16;0.269;1.194;1.194;2.0;0.0;20.0;175.0;0.099;8.0;0.0;0.0;0.0;0.0;0;0.0;0.0;0;0
289;16;0.269;1.194;1.194;2.0;0.0;20.0;200.0;0.099;8.0;0.0;0.0;0.0;0.0;0;0.0;0.0;0;0
290;16;0.269;1.194;1.194;2.0;0.0;20.0;250.0;0.099;8.0;0.0;0.0;0.0;0.0;0;0.0;0.0;0;0
291;16;0.269;1.194;1.194;1.3;0.0;20.0;300.0;0.099;8.0;0.0;0.0;0.0;0.0;0;0.0;0.0;0;0
292;16;0.269;1.194;1.194;0.92;0.0;20.0;400.0;0.099;8.0;0.0;0.0;0.0;0.0;0;0.0;0.0;0;0
293;16;0.269;1.194;1.194;0.78;0.0;20.0;500.0;0.099;8.0;0.0;0.0;0.0;0.0;0;0.0;0.0;0;0
294;16;0.33;3.125;1.625;2.0;0.0;20.0;150.0;0.0;16.0;0.0;0.0;0.0;0.0;0;0.0;0.0;0;0
295;16;0.33;3.125;1.625;2.0;0.0;20.0;175.0;0.0;16.0;0.0;0.0;0.0;0.0;0;0.0;0.0;0;0
296;16;0.33;3.125;1.625;2.0;0.0;20.0;200.0;0.0;16.0;0.0;0.0;0.0;0.0;0;0.0;0.0;0;0
297;16;0.33;3.125;1.625;2.0;0.0;20.0;250.0;0.0;16.0;0.0;0.0;0.0;0.0;0;0.0;0.0;0;0
298;16;0.33;3.125;1.625;1.3;0.0;20.0;300.0;0.0;16.0;0.0;0.0;0.0;0.0;0;0.0;0.0;0;0
299;16;0.33;3.125;1.625;0.92;0.0;20.0;400.0;0.0;16.0;0.0;0.0;0.0;0.0;0;0.0;0.0;0;0
300;16;0.33;3.125;1.625;0.78;0.0;20.0;500.0;0.0;16.0;0.0;0.0;0.0;0.0;0;0.0;0.0;0;0
301;16;0.186;0.0;1.222;2.0;0.0;20.0;150.0;0.14;0.5;0.0;0.0;2.0;15.4;6;156.0;0.15;6;0
302;16;0.186;0.0;1.222;2.0;0.0;20.0;175.0;0.14;0.5;0.0;0.0;2.0;15.4;6;156.0;0.15;6;0
303;16;0.186;0.0;1.222;2.0;0.0;20.0;200.0;0.14;0.5;0.0;0.0;2.0;15.4;6;156.0;0.15;6;0
304;16;0.186;0.0;1.222;2.0;0.0;20.0;250.0;0.14;0.5;0.0;0.0;2.0;15.4;6;156.0;0.15;6;0
305;16;0.186;0.0;1.222;1.3;0.0;20.0;300.0;0.14;0.5;0.0;0.0;2.0;15.4;6;156.0;0.15;6;0
306;16;0.186;0.0;1.222;0.92;0.0;20.0;400.0;0.14;0.5;0.0;0.0;2.0;15.4;6;156.0;0.15;6;0
307;16;0.186;0.0;1.222;0.78;0.0;20.0;500.0;0.14;0.5;0.0;0.0;2.0;15.4;6;156.0;0.15;6;0
308;16;0.269;1.194;1.194;2.0;0.0;20.0;150.0;0.099;8.0;0.0;0.0;2.0;15.4;6;156.0;0.15;6;0
309;16;0.269;1.194;1.194;2.0;0.0;20.0;175.0;0.099;8.0;0.0;0.0;2.0;15.4;6;156.0;0.15;6;0
310;16;0.269;1.194;1.194;2.0;0.0;20.0;200.0;0.099;8.0;0.0;0.0;2.0;15.4;6;156.0;0.15;6;0
311;16;0.269;1.194;1.194;2.0;0.0;20.0;250.0;0.099;8.0;0.0;0.0;2.0;15.4;6;156.0;0.15;6;0
312;16;0.269;1.194;1.194;1.3;0.0;20.0;300.0;0.099;8.0;0.0;0.0;2.0;15.4;6;156.0;0.15;6;0
313;16;0.269;1.194;1.194;0.92;0.0;20.0;400.0;0.099;8.0;0.0;0.0;2.0;15.4;6;156.0;0.15;6;0
314;16;0.269;1.194;1.194;0.78;0.0;20.0;500.0;0.099;8.0;0.0;0.0;2.0;15.4;6;156.0;0.15;6;0
315;16;0.33;3.125;1.625;2.0;0.0;20.0;150.0;0.0;16.0;0.0;0.0;2.0;15.4;6;156.0;0.15;6;0
316;16;0.33;3.125;1.625;2.0;0.0;20.0;175.0;0.0;16.0;0.0;0.0;2.0;15.4;6;156.0;0.15;6;0
317;16;0.33;3.125;1.625;2.0;0.0;20.0;200.0;0.0;16.0;0.0;0.0;2.0;15.4;6;156.0;0.15;6;0
318;16;0.33;3.125;1.625;2.0;0.0;20.0;250.0;0.0;16.0;0.0;0.0;2.0;15.4;6;156.0;0.15;6;0
319;16;0.33;3.125;1.625;1.3;0.0;20.0;300.0;0.0;16.0;0.0;0.0;2.0;15.4;6;156.0;0.15;6;0
320;16;0.33;3.125;1.625;0.92;0.0;20.0;400.0;0.0;16.0;0.0;0.0;2.0;15.4;6;156.0;0.15;6;0
321;16;0.33;3.125;1.625;0.78;0.0;20.0;500.0;0.0;16.0;0.0;0.0;2.0;15.4;6;156.0;0.15;6;0
322;16;0.186;0.0;1.222;2.0;0.0;20.0;150.0;0.14;0.5;0.0;0.0;2.0;18.0;6;156.0;0.15;6;0
323;16;0.186;0.0;1.222;2.0;0.0;20.0;175.0;0.14;0.5;0.0;0.0;2.0;18.0;6;156.0;0.15;6;0
324;16;0.186;0.0;1.222;2.0;0.0;20.0;200.0;0.14;0.5;0.0;0.0;2.0;18.0;6;156.0;0.15;6;0
325;16;0.186;0.0;1.222;2.0;0.0;20.0;250.0;0.14;0.5;0.0;0.0;2.0;18.0;6;156.0;0.15;6;0
326;16;0.186;0.0;1.222;1.3;0.0;20.0;300.0;0.14;0.5;0.0;0.0;2.0;18.0;6;156.0;0.15;6;0
327;16;0.186;0.0;1.222;0.92;0.0;20.0;400.0;0.14;0.5;0.0;0.0;2.0;18.0;6;156.0;0.15;6;0
328;16;0.186;0.0;1.222;0.78;0.0;20.0;500.0;0.14;0.5;0.0;0.0;2.0;18.0;6;156.0;0.15;6;0
329;16;0.269;1.194;1.194;2.0;0.0;20.0;150.0;0.099;8.0;0.0;0.0;2.0;18.0;6;156.0;0.15;6;0
330;16;0.269;1.194;1.194;2.0;0.0;20.0;175.0;0.099;8.0;0.0;0.0;2.0;18.0;6;156.0;0.15;6;0
331;16;0.269;1.194;1.194;2.0;0.0;20.0;200.0;0.099;8.0;0.0;0.0;2.0;18.0;6;156.0;0.15;6;0
332;16;0.269;1.194;1.194;2.0;0.0;20.0;250.0;0.099;8.0;0.0;0.0;2.0;18.0;6;156.0;0.15;6;0
333;16;0.269;1.194;1.194;1.3;0.0;20.0;300.0;0.099;8.0;0.0;0.0;2.0;18.0;6;156.0;0.15;6;0
334;16;0.269;1.194;1.194;0.92;0.0;20.0;400.0;0.099;8.0;0.0;0.0;2.0;18.0;6;156.0;0.15;6;0
335;16;0.269;1.194;1.194;0.78;0.0;20.0;500.0;0.099;8.0;0.0;0.0;2.0;18.0;6;156.0;0.15;6;0
336;16;0.33;3.125;1.625;2.0;0.0;20.0;150.0;0.0;16.0;0.0;0.0;2.0;18.0;6;156.0;0.15;6;0
337;16;0.33;3.125;1.625;2.0;0.0;20.0;175.0;0.0;16.0;0.0;0.0;2.0;18.0;6;156.0;0.15;6;0
338;16;0.33;3.125;1.625;2.0;0.0;20.0;200.0;0.0;16.0;0.0;0.0;2.0;18.0;6;156.0;0.15;6;0
339;16;0.33;3.125;1.625;2.0;0.0;20.0;250.0;0.0;16.0;0.0;0.0;2.0;18.0;6;156.0;0.15;6;0
340;16;0.33;3.125;1.625;1.3;0.0;20.0;300.0;0.0;16.0;0.0;0.0;2.0;18.0;6;156.0;0.15;6;0
341;16;0.33;3.125;1.625;0.92;0.0;20.0;400.0;0.0;16.0;0.0;0.0;2.0;18.0;6;156.0;0.15;6;0
342;16;0.33;3.125;1.625;0.78;0.0;20.0;500.0;0.0;16.0;0.0;0.0;2.0;18.0;6;156.0;0.15;6;0
343;17;0.196;0.0;0.345;23.5;0.001;38.1;200.0;0.0;0.28;0.0;0.655;0.0;0.0;0;0.0;0.0;0;0
344;17;0.196;0.0;0.345;23.5;0.001;38.1;400.0;0.0;0.28;0.0;0.655;0.0;0.0;0;0.0;0.0;0;0
345;17;0.196;0.0;0.345;23.5;0.001;38.1;600.0;0.0;0.28;0.0;0.655;0.0;0.0;0;0.0;0.0;0;1
346;18;0.229;1.565;2.112;66.0;0.03;175.0;678.0;0.118;8.0;0.0;0.0;0.0;0.0;0;0.0;0.0;0;1
347;18;0.312;1.668;1.494;240.0;0.025;175.0;1200.0;0.083;8.0;0.0;0.0;0.0;0.0;0;0.0;0.0;0;1
348;19;0.5;2.55;2.626;66.0;0.06;45.0;678.0;0.0;13.0;0.0;0.0;0.0;0.0;0;0.0;0.0;0;0
349;19;0.3;1.36;1.402;66.0;0.06;45.0;678.0;0.0;13.0;0.0;0.0;0.0;0.0;0;0.0;0.0;0;1
350;19;0.3;1.36;1.402;66.0;0.06;45.0;678.0;0.0;13.0;0.0;0.0;0.9;18.0;6;0.0;0.0;0;0
351;19;0.3;1.36;1.402;66.0;0.06;45.0;678.0;0.0;13.0;0.0;0.0;0.9;18.0;12;0.0;0.0;0;0
352;19;0.3;1.36;1.402;66.0;0.06;45.0;678.0;0.0;13.0;0.0;0.0;0.9;28.0;12;0.0;0.0;0;0
353;19;0.5;2.55;2.626;200.0;0.06;45.0;700.0;0.0;13.0;0.0;0.0;0.0;0.0;0;0.0;0.0;0;1
354;19;0.3;1.36;1.402;200.0;0.06;45.0;700.0;0.0;13.0;0.0;0.0;0.0;0.0;0;0.0;0.0;0;1
355;19;0.3;1.36;1.402;200.0;0.06;45.0;700.0;0.0;13.0;0.0;0.0;0.9;18.0;6;0.0;0.0;0;0
356;19;0.3;1.36;1.402;200.0;0.06;45.0;700.0;0.0;13.0;0.0;0.0;0.9;18.0;12;0.0;0.0;0;0
357;19;0.3;1.36;1.402;200.0;0.06;45.0;700.0;0.0;13.0;0.0;0.0;0.9;28.0;12;0.0;0.0;0;1
358;20;0.3;1.61;1.346;236.0;0.035;50.0;1200.0;0.0;20.0;0.0;0.0;0.0;0.0;0;0.0;0.0;0;1
359;20;0.3;2.382;1.85;236.0;0.055;50.0;1200.0;0.0;25.0;0.0;0.0;1.365;110.0;12;0.0;0.0;0;0
360;21;0.4;3.214;1.786;7.0;0.0;50.0;400.0;0.0;10.0;0.0;0.0;0.0;0.0;0;0.0;0.0;0;0
361;21;0.4;3.214;1.786;7.0;0.0;50.0;600.0;0.0;10.0;0.0;0.0;0.0;0.0;0;0.0;0.0;0;0
362;21;0.4;3.214;1.786;7.0;0.0;50.0;800.0;0.0;10.0;0.0;0.0;0.0;0.0;0;0.0;0.0;0;0
363;21;0.4;3.214;1.786;7.0;0.0;50.0;1000.0;0.0;10.0;0.0;0.0;0.0;0.0;0;0.0;0.0;0;0
364;21;0.4;3.214;1.786;7.0;0.0;50.0;400.0;0.0;10.0;0.0;0.7;0.0;0.0;0;0.0;0.0;0;0
365;21;0.4;3.214;1.786;7.0;0.0;50.0;600.0;0.0;10.0;0.0;0.7;0.0;0.0;0;0.0;0.0;0;0
366;21;0.4;3.214;1.786;7.0;0.0;50.0;800.0;0.0;10.0;0.0;0.7;0.0;0.0;0;0.0;0.0;0;0
367;21;0.4;3.214;1.786;7.0;0.0;50.0;1000.0;0.0;10.0;0.0;0.7;0.0;0.0;0;0.0;0.0;0;0
368;21;0.4;3.214;1.786;7.0;0.0;50.0;400.0;0.1;10.0;0.0;0.6;0.0;0.0;0;0.0;0.0;0;0
369;21;0.4;3.214;1.786;7.0;0.0;50.0;600.0;0.1;10.0;0.0;0.6;0.0;0.0;0;0.0;0.0;0;0
370;21;0.4;3.214;1.786;7.0;0.0;50.0;800.0;0.1;10.0;0.0;0.6;0.0;0.0;0;0.0;0.0;0;0
371;21;0.4;3.214;1.786;7.0;0.0;50.0;1000.0;0.1;10.0;0.0;0.6;0.0;0.0;0;0.0;0.0;0;0
372;21;0.4;3.214;1.786;7.0;0.0;50.0;400.0;0.2;10.0;0.0;0.5;0.0;0.0;0;0.0;0.0;0;0
373;21;0.4;3.214;1.786;7.0;0.0;50.0;600.0;0.2;10.0;0.0;0.5;0.0;0.0;0;0.0;0.0;0;0
374;21;0.4;3.214;1.786;7.0;0.0;50.0;800.0;0.2;10.0;0.0;0.5;0.0;0.0;0;0.0;0.0;0;0
375;21;0.4;3.214;1.786;7.0;0.0;50.0;1000.0;0.2;10.0;0.0;0.5;0.0;0.0;0;0.0;0.0;0;0
376;22;0.4;1.643;1.19;8.0;0.0;50.0;400.0;0.0;20.0;0.0;0.0;0.0;0.0;0;0.0;0.0;0;0
377;22;0.4;1.643;1.19;8.0;0.0;50.0;800.0;0.0;20.0;0.0;0.0;0.0;0.0;0;0.0;0.0;0;0
378;22;0.4;1.643;1.19;8.0;0.0;50.0;400.0;0.0;20.0;0.0;0.0;0.0;0.0;0;39.0;0.9;60;0
379;22;0.4;1.643;1.19;8.0;0.0;50.0;800.0;0.0;20.0;0.0;0.0;0.0;0.0;0;39.0;0.9;60;0
380;23;0.152;0.0;0.869;10.0;0.028;20.0;200.0;0.2;0.5;0.0;0.0;0.0;0.0;0;243.0;0.5;15;0
381;23;0.152;0.0;0.869;10.0;0.028;20.0;400.0;0.2;0.5;0.0;0.0;0.0;0.0;0;243.0;0.5;15;1
382;23;0.152;0.0;0.869;10.0;0.028;20.0;600.0;0.2;0.5;0.0;0.0;0.0;0.0;0;243.0;0.5;15;1
383;23;0.152;0.0;0.869;10.0;0.028;20.0;800.0;0.2;0.5;0.0;0.0;0.0;0.0;0;243.0;0.5;15;1
384;23;0.152;0.0;0.869;10.0;0.028;20.0;500.0;0.2;0.5;0.0;0.0;0.0;0.0;0;243.0;0.5;15;1
385;23;0.152;0.0;0.869;10.0;0.028;20.0;1000.0;0.2;0.5;0.0;0.0;0.0;0.0;0;243.0;0.5;15;1
386;23;0.152;0.0;0.869;10.0;0.028;20.0;500.0;0.2;0.5;0.0;0.0;1.0;20.0;13;243.0;0.5;15;1
387;23;0.152;0.0;0.869;10.0;0.028;20.0;1000.0;0.2;0.5;0.0;0.0;1.0;20.0;13;243.0;0.5;15;1
388;23;0.152;0.0;0.869;10.0;0.028;20.0;200.0;0.2;0.5;0.0;0.0;1.0;20.0;13;243.0;0.5;15;0
389;23;0.152;0.0;0.869;10.0;0.028;20.0;400.0;0.2;0.5;0.0;0.0;1.0;20.0;13;243.0;0.5;15;1
390;23;0.152;0.0;0.869;10.0;0.028;20.0;600.0;0.2;0.5;0.0;0.0;1.0;20.0;13;243.0;0.5;15;1
391;23;0.152;0.0;0.869;10.0;0.028;20.0;800.0;0.2;0.5;0.0;0.0;1.0;20.0;13;243.0;0.5;15;1
392;23;0.152;0.0;0.869;10.0;0.028;20.0;200.0;0.2;0.5;0.0;0.0;2.0;20.0;13;243.0;0.5;15;0
393;23;0.152;0.0;0.869;10.0;0.028;20.0;500.0;0.2;0.5;0.0;0.0;4.0;20.0;13;243.0;0.5;15;0
394;23;0.152;0.0;0.869;10.0;0.028;20.0;1000.0;0.2;0.5;0.0;0.0;4.0;20.0;13;243.0;0.5;15;0
395;23;0.152;0.0;0.869;10.0;0.028;20.0;200.0;0.2;0.5;0.0;0.0;4.0;20.0;13;243.0;0.5;15;0
396;23;0.152;0.0;0.869;10.0;0.028;20.0;400.0;0.2;0.5;0.0;0.0;4.0;20.0;13;243.0;0.5;15;0
397;23;0.152;0.0;0.869;10.0;0.028;20.0;600.0;0.2;0.5;0.0;0.0;4.0;20.0;13;243.0;0.5;15;0
398;23;0.152;0.0;0.869;10.0;0.028;20.0;800.0;0.2;0.5;0.0;0.0;4.0;20.0;13;243.0;0.5;15;0
399;23;0.152;0.0;0.869;10.0;0.028;20.0;500.0;0.2;0.5;0.0;0.0;9.0;20.0;13;243.0;0.5;15;0
400;23;0.152;0.0;0.869;10.0;0.028;20.0;1000.0;0.2;0.5;0.0;0.0;9.0;20.0;13;243.0;0.5;15;0
401;23;0.152;0.0;0.869;10.0;0.028;20.0;200.0;0.2;0.5;0.0;0.0;9.0;20.0;13;243.0;0.5;15;0
402;23;0.152;0.0;0.869;10.0;0.028;20.0;400.0;0.2;0.5;0.0;0.0;9.0;20.0;13;243.0;0.5;15;0
403;23;0.152;0.0;0.869;10.0;0.028;20.0;600.0;0.2;0.5;0.0;0.0;9.0;20.0;13;243.0;0.5;15;0
404;23;0.152;0.0;0.869;10.0;0.028;20.0;800.0;0.2;0.5;0.0;0.0;9.0;20.0;13;243.0;0.5;15;0
405;23;0.115;0.0;0.666;10.0;0.024;20.0;200.0;0.152;0.5;0.182;0.061;0.0;0.0;0;243.0;0.5;15;0
406;23;0.115;0.0;0.666;10.0;0.024;20.0;400.0;0.152;0.5;0.182;0.061;0.0;0.0;0;243.0;0.5;15;1
407;23;0.115;0.0;0.666;10.0;0.024;20.0;500.0;0.152;0.5;0.182;0.061;0.0;0.0;0;243.0;0.5;15;1
408;23;0.115;0.0;0.666;10.0;0.024;20.0;600.0;0.152;0.5;0.182;0.061;0.0;0.0;0;243.0;0.5;15;1
409;23;0.115;0.0;0.666;10.0;0.024;20.0;800.0;0.152;0.5;0.182;0.061;0.0;0.0;0;243.0;0.5;15;1
410;23;0.115;0.0;0.666;10.0;0.024;20.0;1000.0;0.152;0.5;0.182;0.061;0.0;0.0;0;243.0;0.5;15;1
411;23;0.115;0.0;0.666;10.0;0.024;20.0;200.0;0.152;0.5;0.182;0.061;1.0;20.0;13;243.0;0.5;15;0
412;23;0.115;0.0;0.666;10.0;0.024;20.0;400.0;0.152;0.5;0.182;0.061;1.0;20.0;13;243.0;0.5;15;1
413;23;0.115;0.0;0.666;10.0;0.024;20.0;500.0;0.152;0.5;0.182;0.061;1.0;20.0;13;243.0;0.5;15;1
414;23;0.115;0.0;0.666;10.0;0.024;20.0;600.0;0.152;0.5;0.182;0.061;1.0;20.0;13;243.0;0.5;15;1
415;23;0.115;0.0;0.666;10.0;0.024;20.0;800.0;0.152;0.5;0.182;0.061;1.0;20.0;13;243.0;0.5;15;1
416;23;0.115;0.0;0.666;10.0;0.024;20.0;1000.0;0.152;0.5;0.182;0.061;1.0;20.0;13;243.0;0.5;15;1
417;23;0.115;0.0;0.666;10.0;0.024;20.0;200.0;0.152;0.5;0.182;0.061;2.0;20.0;13;243.0;0.5;15;0
418;23;0.115;0.0;0.666;10.0;0.024;20.0;200.0;0.152;0.5;0.182;0.061;4.0;20.0;13;243.0;0.5;15;0
419;23;0.115;0.0;0.666;10.0;0.024;20.0;400.0;0.152;0.5;0.182;0.061;4.0;20.0;13;243.0;0.5;15;0
420;23;0.115;0.0;0.666;10.0;0.024;20.0;500.0;0.152;0.5;0.182;0.061;4.0;20.0;13;243.0;0.5;15;0
421;23;0.115;0.0;0.666;10.0;0.024;20.0;600.0;0.152;0.5;0.182;0.061;4.0;20.0;13;243.0;0.5;15;0
422;23;0.115;0.0;0.666;10.0;0.024;20.0;800.0;0.152;0.5;0.182;0.061;4.0;20.0;13;243.0;0.5;15;0
423;23;0.115;0.0;0.666;10.0;0.024;20.0;1000.0;0.152;0.5;0.182;0.061;4.0;20.0;13;243.0;0.5;15;0
424;23;0.115;0.0;0.666;10.0;0.024;20.0;200.0;0.152;0.5;0.182;0.061;9.0;20.0;13;243.0;0.5;15;0
425;23;0.115;0.0;0.666;10.0;0.024;20.0;400.0;0.152;0.5;0.182;0.061;9.0;20.0;13;243.0;0.5;15;0
426;23;0.115;0.0;0.666;10.0;0.024;20.0;500.0;0.152;0.5;0.182;0.061;9.0;20.0;13;243.0;0.5;15;0
427;23;0.115;0.0;0.666;10.0;0.024;20.0;600.0;0.152;0.5;0.182;0.061;9.0;20.0;13;243.0;0.5;15;0
428;23;0.115;0.0;0.666;10.0;0.024;20.0;800.0;0.152;0.5;0.182;0.061;9.0;20.0;13;243.0;0.5;15;0
429;23;0.115;0.0;0.666;10.0;0.024;20.0;1000.0;0.152;0.5;0.182;0.061;9.0;20.0;13;243.0;0.5;15;0
430;24;0.381;1.861;1.863;66.0;0.047;75.0;678.0;0.0;10.0;0.0;0.0;0.0;0.0;0;0.0;0.0;0;0
431;24;0.381;1.861;1.863;66.0;0.04;75.0;678.0;0.0;10.0;0.0;0.0;0.0;0.0;0;0.0;0.0;0;0
432;24;0.381;1.861;1.863;66.0;0.021;75.0;678.0;0.0;10.0;0.0;0.0;0.0;0.0;0;0.0;0.0;0;0
433;24;0.381;1.693;1.718;66.0;0.052;75.0;678.0;0.0;10.0;0.0;0.0;0.0;0.0;0;0.0;0.0;0;0
434;24;0.381;1.693;1.718;66.0;0.043;75.0;678.0;0.0;10.0;0.0;0.0;0.0;0.0;0;0.0;0.0;0;0
435;24;0.381;1.861;1.863;0.5;0.047;75.0;300.0;0.0;10.0;0.0;0.0;0.0;0.0;0;0.0;0.0;0;0
436;24;0.381;1.861;1.863;0.5;0.047;75.0;600.0;0.0;10.0;0.0;0.0;0.0;0.0;0;0.0;0.0;0;0
437;24;0.381;1.861;1.863;0.5;0.047;75.0;750.0;0.0;10.0;0.0;0.0;0.0;0.0;0;0.0;0.0;0;0
438;24;0.381;1.861;1.863;0.5;0.047;75.0;900.0;0.0;10.0;0.0;0.0;0.0;0.0;0;0.0;0.0;0;0
439;24;0.381;1.861;1.863;0.5;0.047;50.0;300.0;0.0;10.0;0.0;0.0;0.0;0.0;0;0.0;0.0;0;0
440;24;0.381;1.861;1.863;0.5;0.047;50.0;600.0;0.0;10.0;0.0;0.0;0.0;0.0;0;0.0;0.0;0;0
441;24;0.381;1.861;1.863;0.5;0.047;50.0;750.0;0.0;10.0;0.0;0.0;0.0;0.0;0;0.0;0.0;0;0
442;24;0.381;1.861;1.863;0.5;0.047;50.0;900.0;0.0;10.0;0.0;0.0;0.0;0.0;0;0.0;0.0;0;0
443;24;0.381;1.859;1.863;66.0;0.041;75.0;678.0;0.0;10.0;0.0;0.0;0.75;32.0;12;0.0;0.0;0;0
444;24;0.381;1.859;1.863;66.0;0.037;75.0;678.0;0.0;10.0;0.0;0.0;0.75;32.0;12;0.0;0.0;0;0
445;24;0.381;1.859;1.863;66.0;0.05;75.0;678.0;0.0;10.0;0.0;0.0;1.5;32.0;12;0.0;0.0;0;0
446;24;0.381;1.859;1.863;66.0;0.041;75.0;678.0;0.0;10.0;0.0;0.0;1.5;32.0;12;0.0;0.0;0;0
447;24;0.381;1.859;1.863;66.0;0.044;75.0;678.0;0.0;10.0;0.0;0.0;1.5;32.0;6;0.0;0.0;0;0
448;24;0.381;1.859;1.863;66.0;0.04;75.0;678.0;0.0;10.0;0.0;0.0;1.5;32.0;6;0.0;0.0;0;0
449;24;0.381;1.838;1.84;66.0;0.047;75.0;678.0;0.0;10.0;0.0;0.0;0.75;32.0;12;30.0;0.38;30;0
450;24;0.381;1.838;1.84;66.0;0.039;75.0;678.0;0.0;10.0;0.0;0.0;0.75;32.0;12;30.0;0.38;30;0
451;24;0.381;1.838;1.84;66.0;0.048;75.0;678.0;0.0;10.0;0.0;0.0;1.5;32.0;12;30.0;0.38;30;0
452;24;0.381;1.838;1.84;66.0;0.041;75.0;678.0;0.0;10.0;0.0;0.0;1.5;32.0;12;30.0;0.38;30;0
453;24;0.381;1.821;1.825;66.0;0.047;75.0;678.0;0.0;10.0;0.0;0.0;0.75;32.0;12;60.0;0.38;30;0
454;24;0.381;1.821;1.825;66.0;0.038;75.0;678.0;0.0;10.0;0.0;0.0;0.75;32.0;12;60.0;0.38;30;0
455;24;0.381;1.676;1.699;66.0;0.048;75.0;678.0;0.0;10.0;0.0;0.0;1.5;32.0;12;30.0;0.38;30;0
456;24;0.381;1.676;1.699;66.0;0.043;75.0;678.0;0.0;10.0;0.0;0.0;1.5;32.0;12;30.0;0.38;30;0
457;24;0.381;1.821;1.825;0.5;0.047;75.0;300.0;0.0;10.0;0.0;0.0;0.75;32.0;12;60.0;0.38;30;0
458;24;0.381;1.821;1.825;0.5;0.047;75.0;600.0;0.0;10.0;0.0;0.0;0.75;32.0;12;60.0;0.38;30;0
459;24;0.381;1.821;1.825;0.5;0.047;75.0;750.0;0.0;10.0;0.0;0.0;0.75;32.0;12;60.0;0.38;30;0
460;24;0.381;1.821;1.825;0.5;0.047;75.0;900.0;0.0;10.0;0.0;0.0;0.75;32.0;12;60.0;0.38;30;0
461;24;0.381;1.821;1.825;0.5;0.047;50.0;300.0;0.0;10.0;0.0;0.0;0.75;32.0;12;60.0;0.38;30;0
462;24;0.381;1.821;1.825;0.5;0.047;50.0;600.0;0.0;10.0;0.0;0.0;0.75;32.0;12;60.0;0.38;30;0
463;24;0.381;1.821;1.825;0.5;0.047;50.0;750.0;0.0;10.0;0.0;0.0;0.75;32.0;12;60.0;0.38;30;0
