Repository: MarceloAmaral28/Fire-Induced-Concrete-Spalling-Dataset

# Fire-Induced Concrete Spalling Dataset

This repository contains a literature-derived dataset for machine-learning classification of fire-induced concrete spalling. It includes 904 experimental records from 47 references.

The data concern reduced concrete specimens exposed to elevated temperatures without external mechanical loading or deformation restraint. Therefore, they do not directly represent loaded or restrained structural elements.

## Files

| File | Description |
| --- | --- |
| `dataset_original.csv` | Original dataset with 17 predictors, the `Reference` control column, and the `output` target. Missing values are retained. |

File: dataset_original.csv (part 2 of 2)
Reference;Water/binder ratio;Coarse aggregate/binder ratio;Fine aggregate/binder ratio;Heating rate, °C/min;Moisture content;Characteristic length, mm;Maximum exposure temperature, °C;Silica fume/binder ratio;Maximum aggregate size, mm;GGBS/binder ratio;Fly ash/binder ratio;Quantity of PP fiber, kg/m³;Diameter of PP fiber, um;Length of PP fiber,mm;Quantity of S fiber, kg/m³;Diameter of S fiber, mm;Length of S fiber,mm;output
36;0.485;;;120;0.025;60;1200;0;;0;0.147;0;0;0;0;0;0;1
36;0.485;;;120;0.023;60;1200;0;;0;0.147;0;0;0;0;0;0;1
36;0.485;;;120;0.005;60;1200;0;;0;0.147;0;0;0;0;0;0;0
36;0.485;;;120;0.004;60;1200;0;;0;0.147;0;0;0;0;0;0;0
36;0.53;;;120;0.042;60;1200;0;;0;0.189;0;0;0;0;0;0;1
36;0.53;;;120;0.038;60;1200;0;;0;0.189;0;0;0;0;0;0;1
36;0.53;;;120;0.033;60;1200;0;;0;0.189;0;0;0;0;0;0;1
36;0.53;;;120;0.027;60;1200;0;;0;0.189;0;0;0;0;0;0;1
36;0.53;;;120;0.028;60;1200;0;;0;0.189;0;0;0;0;0;0;1
36;0.53;;;120;0.018;60;1200;0;;0;0.189;0;0;0;0;0;0;0
36;0.53;;;120;0.004;60;1200;0;;0;0.189;0;0;0;0;0;0;0
37;0.2;0;1.04;5;0;25;800;0.2;0.6;0;0;0.5;36;6;0;0;0;0
37;0.2;0;1.04;5;0;25;800;0.2;0.6;0;0;1;36;6;0;0;0;0
37;0.2;0;1.04;5;0;25;800;0.2;0.6;0;0;1.5;36;6;0;0;0;0
37;0.2;0;1.04;5;0;25;800;0.2;0.6;0;0;2;36;6;0;0;0;0
37;0.2;0;1.04;5;0;25;800;0.2;0.6;0;0;2.5;36;6;0;0;0;0
37;0.2;0;1.04;5;0;25;800;0.2;0.6;0;0;3;36;6;0;0;0;0
37;0.2;0;1.04;10;0;25;800;0.2;0.6;0;0;0.5;36;6;0;0;0;1
37;0.2;0;1.04;10;0;25;800;0.2;0.6;0;0;1;36;6;0;0;0;0
37;0.2;0;1.04;10;0;25;800;0.2;0.6;0;0;1.5;36;6;0;0;0;0
37;0.2;0;1.04;10;0;25;800;0.2;0.6;0;0;2;36;6;0;0;0;0
37;0.2;0;1.04;10;0;25;800;0.2;0.6;0;0;2.5;36;6;0;0;0;0
37;0.2;0;1.04;10;0;25;800;0.2;0.6;0;0;3;36;6;0;0;0;0
37;0.2;0;1.04;15;0;25;800;0.2;0.6;0;0;0.5;36;6;0;0;0;1
37;0.2;0;1.04;15;0;25;800;0.2;0.6;0;0;1;36;6;0;0;0;1
37;0.2;0;1.04;15;0;25;800;0.2;0.6;0;0;1.5;36;6;0;0;0;0
37;0.2;0;1.04;15;0;25;800;0.2;0.6;0;0;2;36;6;0;0;0;0
37;0.2;0;1.04;15;0;25;800;0.2;0.6;0;0;2.5;36;6;0;0;0;0
37;0.2;0;1.04;15;0;25;800;0.2;0.6;0;0;3;36;6;0;0;0;0
37;0.2;0;1.04;5;0.039;25;800;0.2;0.6;0;0;0.5;36;6;0;0;0;1
37;0.2;0;1.04;5;0.04;25;800;0.2;0.6;0;0;1;36;6;0;0;0;1
37;0.2;0;1.04;5;0.039;25;800;0.2;0.6;0;0;1.5;36;6;0;0;0;0
37;0.2;0;1.04;5;0.042;25;800;0.2;0.6;0;0;2;36;6;0;0;0;0
37;0.2;0;1.04;5;0.04;25;800;0.2;0.6;0;0;2.5;36;6;0;0;0;0
37;0.2;0;1.04;5;0.038;25;800;0.2;0.6;0;0;3;36;6;0;0;0;0
37;0.2;0;1.04;10;0.039;25;800;0.2;0.6;0;0;0.5;36;6;0;0;0;1
37;0.2;0;1.04;10;0.04;25;800;0.2;0.6;0;0;1;36;6;0;0;0;1
37;0.2;0;1.04;10;0.039;25;800;0.2;0.6;0;0;1.5;36;6;0;0;0;1
37;0.2;0;1.04;10;0.042;25;800;0.2;0.6;0;0;2;36;6;0;0;0;1
37;0.2;0;1.04;10;0.04;25;800;0.2;0.6;0;0;2.5;36;6;0;0;0;0
37;0.2;0;1.04;10;0.038;25;800;0.2;0.6;0;0;3;36;6;0;0;0;0
37;0.2;0;1.04;15;0.039;25;800;0.2;0.6;0;0;0.5;36;6;0;0;0;1
37;0.2;0;1.04;15;0.04;25;800;0.2;0.6;0;0;1;36;6;0;0;0;1
37;0.2;0;1.04;15;0.039;25;800;0.2;0.6;0;0;1.5;36;6;0;0;0;1
37;0.2;0;1.04;15;0.042;25;800;0.2;0.6;0;0;2;36;6;0;0;0;1
37;0.2;0;1.04;15;0.04;25;800;0.2;0.6;0;0;2.5;36;6;0;0;0;1
37;0.2;0;1.04;15;0.038;25;800;0.2;0.6;0;0;3;36;6;0;0;0;0
37;0.2;0;1.04;5;0.063;25;800;0.2;0.6;0;0;0.5;36;6;0;0;0;1
37;0.2;0;1.04;5;0.063;25;800;0.2;0.6;0;0;1;36;6;0;0;0;1
37;0.2;0;1.04;5;0.065;25;800;0.2;0.6;0;0;1.5;36;6;0;0;0;1
37;0.2;0;1.04;5;0.066;25;800;0.2;0.6;0;0;2;36;6;0;0;0;1
37;0.2;0;1.04;5;0.064;25;800;0.2;0.6;0;0;2.5;36;6;0;0;0;0
37;0.2;0;1.04;5;0.066;25;800;0.2;0.6;0;0;3;36;6;0;0;0;0
37;0.2;0;1.04;10;0.063;25;800;0.2;0.6;0;0;0.5;36;6;0;0;0;1
37;0.2;0;1.04;10;0.063;25;800;0.2;0.6;0;0;1;36;6;0;0;0;1
37;0.2;0;1.04;10;0.065;25;800;0.2;0.6;0;0;1.5;36;6;0;0;0;1
37;0.2;0;1.04;10;0.066;25;800;0.2;0.6;0;0;2;36;6;0;0;0;1
37;0.2;0;1.04;10;0.064;25;800;0.2;0.6;0;0;2.5;36;6;0;0;0;0
37;0.2;0;1.04;10;0.066;25;800;0.2;0.6;0;0;3;36;6;0;0;0;0
37;0.2;0;1.04;15;0.063;25;800;0.2;0.6;0;0;0.5;36;6;0;0;0;1
37;0.2;0;1.04;15;0.063;25;800;0.2;0.6;0;0;1;36;6;0;0;0;1
37;0.2;0;1.04;15;0.065;25;800;0.2;0.6;0;0;1.5;36;6;0;0;0;1
37;0.2;0;1.04;15;0.066;25;800;0.2;0.6;0;0;2;36;6;0;0;0;1
37;0.2;0;1.04;15;0.064;25;800;0.2;0.6;0;0;2.5;36;6;0;0;0;1
37;0.2;0;1.04;15;0.066;25;800;0.2;0.6;0;0;3;36;6;0;0;0;0
38;0.348;1.957;1.891;10;0.055;55;550;0.13;20;0;0;0;0;0;0;0;0;1
39;0.2;0;0.88;66;0.026;50;678;0.099;5;0.197;0;0;0;0;0;0;0;1
39;0.2;0;0.88;66;0.027;50;678;0.099;5;0.197;0;0;0;0;0;0;0;1
39;0.2;0;0.88;66;0.032;50;678;0.099;5;0.197;0;0;0;0;0;0;0;1
39;0.2;0;0.88;66;0.029;50;678;0.099;5;0.197;0;0;0;0;0;0;0;1
39;0.2;0;0.88;66;0.02;50;678;0.099;5;0.197;0;0;0;0;0;0;0;1
39;0.2;0;0.88;66;0.013;50;678;0.099;5;0.197;0;0;0;0;0;0;0;1
39;0.2;0;0.88;66;0.01;50;678;0.099;5;0.197;0;0;0;0;0;0;0;1
39;0.2;0;0.88;66;0.009;50;678;0.099;5;0.197;0;0;0;0;0;0;0;1
39;0.18;0;0.88;66;0.026;50;678;0.099;5;0.197;0;0;0;0;156;0.2;13;1
39;0.18;0;0.88;66;0.01;50;678;0.099;5;0.197;0;0;0;0;156;0.2;13;0
39;0.2;0;0.88;66;0.027;50;678;0.099;5;0.197;0;0;0;0;156;0.2;13;1
39;0.2;0;0.88;66;0.032;50;678;0.099;5;0.197;0;0;0;0;156;0.2;13;1
39;0.2;0;0.88;66;0.029;50;678;0.099;5;0.197;0;0;0;0;156;0.2;13;1
39;0.2;0;0.88;66;0.02;50;678;0.099;5;0.197;0;0;0;0;156;0.2;13;1
39;0.2;0;0.88;66;0.013;50;678;0.099;5;0.197;0;0;0;0;156;0.2;13;1
39;0.2;0;0.88;66;0.009;50;678;0.099;5;0.197;0;0;0;0;156;0.2;13;0
39;0.22;0;0.88;66;0.026;50;678;0.099;5;0.197;0;0;0;0;156;0.2;13;1
39;0.22;0;0.88;66;0.01;50;678;0.099;5;0.197;0;0;0;0;156;0.2;13;0
39;0.2;0;0.88;66;0.026;50;678;0.099;5;0.197;0;1.82;20;12;156;0.2;13;1
39;0.2;0;0.88;66;0.027;50;678;0.099;5;0.197;0;1.82;20;12;156;0.2;13;1
39;0.2;0;0.88;66;0.032;50;678;0.099;5;0.197;0;1.82;20;12;156;0.2;13;1
39;0.2;0;0.88;66;0.029;50;678;0.099;5;0.197;0;1.82;20;12;156;0.2;13;1
39;0.2;0;0.88;66;0.02;50;678;0.099;5;0.197;0;1.82;20;12;156;0.2;13;1
39;0.2;0;0.88;66;0.013;50;678;0.099;5;0.197;0;1.82;20;12;156;0.2;13;1
39;0.2;0;0.88;66;0.01;50;678;0.099;5;0.197;0;1.82;20;12;156;0.2;13;0
39;0.2;0;0.88;66;0.009;50;678;0.099;5;0.197;0;1.82;20;12;156;0.2;13;0
40;0.45;1.89;1.61;1;0.051;50;200;0;12.5;0;0;0;0;0;0;0;0;0
40;0.59;2.52;2.48;1;0.039;50;200;0;12.5;0;0;0;0;0;0;0;0;0
40;0.76;3.15;3.35;1;0.038;50;200;0;12.5;0;0;0;0;0;0;0;0;0
40;0.45;1.89;1.61;1;0.051;50;400;0;12.5;0;0;0;0;0;0;0;0;0
40;0.59;2.52;2.48;1;0.039;50;400;0;12.5;0;0;0;0;0;0;0;0;0
40;0.76;3.15;3.35;1;0.038;50;400;0;12.5;0;0;0;0;0;0;0;0;0
40;0.45;1.89;1.61;1;0.051;50;600;0;12.5;0;0;0;0;0;0;0;0;0
40;0.59;2.52;2.48;1;0.039;50;600;0;12.5;0;0;0;0;0;0;0;0;0
40;0.76;3.15;3.35;1;0.038;50;600;0;12.5;0;0;0;0;0;0;0;0;0
40;0.45;1.89;1.61;1;0.051;50;800;0;12.5;0;0;0;0;0;0;0;0;0
40;0.59;2.52;2.48;1;0.039;50;800;0;12.5;0;0;0;0;0;0;0;0;0
40;0.76;3.15;3.35;1;0.038;50;800;0;12.5;0;0;0;0;0;0;0;0;0
40;0.45;1.89;1.61;1;0.051;50;1000;0;12.5;0;0;0;0;0;0;0;0;0
40;0.59;2.52;2.48;1;0.039;50;1000;0;12.5;0;0;0;0;0;0;0;0;0
40;0.76;3.15;3.35;1;0.038;50;1000;0;12.5;0;0;0;0;0;0;0;0;0
40;0.45;1.89;1.61;9;0.066;50;650;0;12.5;0;0;0;0;0;0;0;0;1
40;0.59;2.52;2.48;9;0.057;50;650;0;12.5;0;0;0;0;0;0;0;0;1
40;0.76;3.15;3.35;9;0.069;50;650;0;12.5;0;0;0;0;0;0;0;0;0
41;0.195;0;1;2;0.064;25;600;0.23;0.6;0;0;2.5;32;6;0;0;0;0
41;0.195;0;1;2;0.062;25;600;0;0.6;0.23;0;2.5;32;6;0;0;0;0
41;0.195;0;1;2;0.062;25;600;0;0.6;0;0.23;2.5;32;6;0;0;0;0
41;0.195;0;1;2;0.069;25;600;0.23;0.6;0;0;4.5;32;6;0;0;0;0
41;0.195;0;1;2;0.069;25;600;0;0.6;0.23;0;4.5;32;6;0;0;0;0
41;0.195;0;1;2;0.065;25;600;0;0.6;0;0.23;4.5;32;6;0;0;0;0
41;0.195;0;1;10;0.064;25;600;0.23;0.6;0;0;2.5;32;6;0;0;0;1
41;0.195;0;1;10;0.062;25;600;0;0.6;0.23;0;2.5;32;6;0;0;0;0
41;0.195;0;1;10;0.062;25;600;0;0.6;0;0.23;2.5;32;6;0;0;0;0
41;0.195;0;1;10;0.069;25;600;0.23;0.6;0;0;4.5;32;6;0;0;0;0
41;0.195;0;1;10;0.069;25;600;0;0.6;0.23;0;4.5;32;6;0;0;0;0
41;0.195;0;1;10;0.065;25;600;0;0.6;0;0.23;4.5;32;6;0;0;0;0
41;0.195;0;1;2;0.046;25;600;0.23;0.6;0;0;2.5;32;6;0;0;0;0
41;0.195;0;1;2;0.042;25;600;0;0.6;0.23;0;2.5;32;6;0;0;0;0
41;0.195;0;1;2;0.038;25;600;0;0.6;0;0.23;2.5;32;6;0;0;0;0
41;0.195;0;1;2;0.042;25;600;0.23;0.6;0;0;4.5;32;6;0;0;0;0
41;0.195;0;1;2;0.04;25;600;0;0.6;0.23;0;4.5;32;6;0;0;0;0
41;0.195;0;1;2;0.039;25;600;0;0.6;0;0.23;4.5;32;6;0;0;0;0
41;0.195;0;1;10;0.046;25;600;0.23;0.6;0;0;2.5;32;6;0;0;0;1
41;0.195;0;1;10;0.042;25;600;0;0.6;0.23;0;2.5;32;6;0;0;0;0
41;0.195;0;1;10;0.038;25;600;0;0.6;0;0.23;2.5;32;6;0;0;0;0
41;0.195;0;1;10;0.042;25;600;0.23;0.6;0;0;4.5;32;6;0;0;0;0
41;0.195;0;1;10;0.04;25;600;0;0.6;0.23;0;4.5;32;6;0;0;0;0
41;0.195;0;1;10;0.039;25;600;0;0.6;0;0.23;4.5;32;6;0;0;0;0
41;0.195;0;1;2;0;25;500;0.23;0.6;0;0;0;0;0;60;0.2;13;1
41;0.195;0;1;2;0;25;500;0;0.6;0.23;0;0;0;0;60;0.2;13;0
41;0.195;0;1;2;0;25;500;0;0.6;0;0.23;0;0;0;60;0.2;13;0
41;0.195;0;1;2;0;25;500;0.23;0.6;0;0;0;0;0;120;0.2;13;1
41;0.195;0;1;2;0;25;500;0;0.6;0.23;0;0;0;0;120;0.2;13;0
41;0.195;0;1;2;0;25;500;0;0.6;0;0.23;0;0;0;120;0.2;13;0
41;0.195;0;1;10;0;25;500;0.23;0.6;0;0;0;0;0;60;0.2;13;1
41;0.195;0;1;10;0;25;500;0;0.6;0.23;0;0;0;0;60;0.2;13;0
41;0.195;0;1;10;0;25;500;0;0.6;0;0.23;0;0;0;60;0.2;13;0
41;0.195;0;1;10;0;25;500;0.23;0.6;0;0;0;0;0;120;0.2;13;1
41;0.195;0;1;10;0;25;500;0;0.6;0.23;0;0;0;0;120;0.2;13;0
41;0.195;0;1;10;0;25;500;0;0.6;0;0.23;0;0;0;120;0.2;13;0
41;0.195;0;1;2;0.044;25;500;0.23;0.6;0;0;0;0;0;60;0.2;13;1
41;0.195;0;1;2;0.039;25;500;0;0.6;0.23;0;0;0;0;60;0.2;13;0
41;0.195;0;1;2;0.039;25;500;0;0.6;0;0.23;0;0;0;60;0.2;13;0
41;0.195;0;1;2;0.038;25;500;0.23;0.6;0;0;0;0;0;120;0.2;13;1
41;0.195;0;1;2;0.041;25;500;0;0.6;0.23;0;0;0;0;120;0.2;13;0
41;0.195;0;1;2;0.04;25;500;0;0.6;0;0.23;0;0;0;120;0.2;13;0
41;0.195;0;1;10;0.044;25;500;0.23;0.6;0;0;0;0;0;60;0.2;13;1
41;0.195;0;1;10;0.039;25;500;0;0.6;0.23;0;0;0;0;60;0.2;13;1
41;0.195;0;1;10;0.039;25;500;0;0.6;0;0.23;0;0;0;60;0.2;13;0
41;0.195;0;1;10;0.038;25;500;0.23;0.6;0;0;0;0;0;120;0.2;13;1
41;0.195;0;1;10;0.041;25;500;0;0.6;0.23;0;0;0;0;120;0.2;13;1
41;0.195;0;1;10;0.04;25;500;0;0.6;0;0.23;0;0;0;120;0.2;13;0
41;0.195;0;1;2;0.067;25;500;0.23;0.6;0;0;0;0;0;60;0.2;13;1
41;0.195;0;1;2;0.066;25;500;0;0.6;0.23;0;0;0;0;60;0.2;13;0
41;0.195;0;1;2;0.067;25;500;0;0.6;0;0.23;0;0;0;60;0.2;13;0
41;0.195;0;1;2;0.067;25;500;0.23;0.6;0;0;0;0;0;120;0.2;13;1
41;0.195;0;1;2;0.063;25;500;0;0.6;0.23;0;0;0;0;120;0.2;13;0
41;0.195;0;1;2;0.069;25;500;0;0.6;0;0.23;0;0;0;120;0.2;13;0
41;0.195;0;1;10;0.067;25;500;0.23;0.6;0;0;0;0;0;60;0.2;13;1
41;0.195;0;1;10;0.066;25;500;0;0.6;0.23;0;0;0;0;60;0.2;13;1
41;0.195;0;1;10;0.067;25;500;0;0.6;0;0.23;0;0;0;60;0.2;13;0
41;0.195;0;1;10;0.067;25;500;0.23;0.6;0;0;0;0;0;120;0.2;13;1
41;0.195;0;1;10;0.063;25;500;0;0.6;0.23;0;0;0;0;120;0.2;13;1
41;0.195;0;1;10;0.069;25;500;0;0.6;0;0.23;0;0;0;120;0.2;13;0
41;0.195;0;1;2;0;25;600;0.23;0.6;0;0;1;32;6;78;0.2;13;0
41;0.195;0;1;2;0;25;600;0;0.6;0.23;0;1;32;6;78;0.2;13;0
41;0.195;0;1;2;0;25;600;0;0.6;0;0.23;1;32;6;78;0.2;13;0
41;0.195;0;1;2;0;25;600;0.23;0.6;0;0;1.5;32;6;39;0.2;13;0
41;0.195;0;1;2;0;25;600;0;0.6;0.23;0;1.5;32;6;39;0.2;13;0
41;0.195;0;1;2;0;25;600;0;0.6;0;0.23;1.5;32;6;39;0.2;13;0
41;0.195;0;1;10;0;25;600;0.23;0.6;0;0;1;32;6;78;0.2;13;1
41;0.195;0;1;10;0;25;600;0;0.6;0.23;0;1;32;6;78;0.2;13;0
41;0.195;0;1;10;0;25;600;0;0.6;0;0.23;1;32;6;78;0.2;13;0
41;0.195;0;1;10;0;25;600;0.23;0.6;0;0;1.5;32;6;39;0.2;13;0
41;0.195;0;1;10;0;25;600;0;0.6;0.23;0;1.5;32;6;39;0.2;13;0
41;0.195;0;1;10;0;25;600;0;0.6;0;0.23;1.5;32;6;39;0.2;13;0
41;0.195;0;1;2;0.045;25;600;0.23;0.6;0;0;1;32;6;78;0.2;13;1
41;0.195;0;1;2;0.04;25;600;0;0.6;0.23;0;1;32;6;78;0.2;13;0
41;0.195;0;1;2;0.039;25;600;0;0.6;0;0.23;1;32;6;78;0.2;13;0
41;0.195;0;1;2;0.049;25;600;0.23;0.6;0;0;1.5;32;6;39;0.2;13;0
41;0.195;0;1;2;0.04;25;600;0;0.6;0.23;0;1.5;32;6;39;0.2;13;0
41;0.195;0;1;2;0.04;25;600;0;0.6;0;0.23;1.5;32;6;39;0.2;13;0
41;0.195;0;1;10;0.045;25;600;0.23;0.6;0;0;1;32;6;78;0.2;13;1
41;0.195;0;1;10;0.04;25;600;0;0.6;0.23;0;1;32;6;78;0.2;13;0
41;0.195;0;1;10;0.039;25;600;0;0.6;0;0.23;1;32;6;78;0.2;13;0
41;0.195;0;1;10;0.049;25;600;0.23;0.6;0;0;1.5;32;6;39;0.2;13;1
41;0.195;0;1;10;0.04;25;600;0;0.6;0.23;0;1.5;32;6;39;0.2;13;0
41;0.195;0;1;10;0.04;25;600;0;0.6;0;0.23;1.5;32;6;39;0.2;13;0
41;0.195;0;1;2;0.067;25;600;0.23;0.6;0;0;1;32;6;78;0.2;13;1
41;0.195;0;1;2;0.069;25;600;0;0.6;0.23;0;1;32;6;78;0.2;13;0
41;0.195;0;1;2;0.065;25;600;0;0.6;0;0.23;1;32;6;78;0.2;13;0
41;0.195;0;1;2;0.062;25;600;0.23;0.6;0;0;1.5;32;6;39;0.2;13;0
41;0.195;0;1;2;0.067;25;600;0;0.6;0.23;0;1.5;32;6;39;0.2;13;0
41;0.195;0;1;2;0.066;25;600;0;0.6;0;0.23;1.5;32;6;39;0.2;13;0
41;0.195;0;1;10;0.067;25;600;0.23;0.6;0;0;1;32;6;78;0.2;13;1
41;0.195;0;1;10;0.069;25;600;0;0.6;0.23;0;1;32;6;78;0.2;13;0
41;0.195;0;1;10;0.065;25;600;0;0.6;0;0.23;1;32;6;78;0.2;13;0
41;0.195;0;1;10;0.062;25;600;0.23;0.6;0;0;1.5;32;6;39;0.2;13;1
41;0.195;0;1;10;0.067;25;600;0;0.6;0.23;0;1.5;32;6;39;0.2;13;0
41;0.195;0;1;10;0.066;25;600;0;0.6;0;0.23;1.5;32;6;39;0.2;13;0
42;0.147;0;0.208;5;0.078;25;800;0.157;1.18;0;0;0;0;0;109;0.22;13;1
42;0.147;0;0.208;5;0.06;25;800;0.157;1.18;0;0;0;0;0;109;0.22;13;1
42;0.147;0;0.208;5;0.056;25;800;0.157;1.18;0;0;0;0;0;109;0.22;13;1
42;0.147;0;0.208;5;0.004;25;800;0.157;1.18;0;0;0;0;0;109;0.22;13;0
42;0.147;0;0.208;5;0.002;25;800;0.157;1.18;0;0;0;0;0;109;0.22;13;0
43;0.442;2.553;1.773;40;0;50;200;0;;0;0.2;0;0;0;0;0;0;0
43;0.442;2.553;1.773;40;0;50;400;0;;0;0.2;0;0;0;0;0;0;0
43;0.442;2.553;1.773;40;0.021;50;200;0;;0;0.2;0;0;0;0;0;0;0
43;0.442;2.553;1.773;40;0.021;50;400;0;;0;0.2;0;0;0;0;0;0;0
43;0.442;2.553;1.773;40;0.021;50;800;0;;0;0.2;0;0;0;0;0;0;1
43;0.442;2.553;1.773;40;0.021;50;1000;0;;0;0.2;0;0;0;0;0;0;1
44;0.171;0;1.264;2;0.001;50;600;0.144;2;0;0;0;0;0;156;0.2;13;1
44;0.171;0;1.264;2;0.001;50;600;0.144;2;0;0;0.5;33;12;156;0.2;13;0
44;0.171;0;1.264;2;0.001;50;600;0.144;2;0;0;1;33;12;156;0.2;13;0
44;0.171;0;1.264;2;0.001;50;600;0.144;2;0;0;1.5;33;12;156;0.2;13;0
44;0.171;0;1.264;2;0.001;50;600;0.144;2;0;0;2;33;12;156;0.2;13;0
44;0.171;0;1.264;5;0.001;50;600;0.144;2;0;0;0;0;0;156;0.2;13;1
44;0.171;0;1.264;5;0.001;50;600;0.144;2;0;0;0.5;33;12;156;0.2;13;0
44;0.171;0;1.264;5;0.001;50;600;0.144;2;0;0;1;33;12;156;0.2;13;0
44;0.171;0;1.264;5;0.001;50;600;0.144;2;0;0;1.5;33;12;156;0.2;13;0
44;0.171;0;1.264;5;0.001;50;600;0.144;2;0;0;2;33;12;156;0.2;13;0
44;0.171;0;1.264;15;0.001;50;600;0.144;2;0;0;0;0;0;156;0.2;13;1
44;0.171;0;1.264;15;0.001;50;600;0.144;2;0;0;0.5;33;12;156;0.2;13;0
44;0.171;0;1.264;15;0.001;50;600;0.144;2;0;0;1;33;12;156;0.2;13;0
44;0.171;0;1.264;15;0.001;50;600;0.144;2;0;0;1.5;33;12;156;0.2;13;0
44;0.171;0;1.264;15;0.001;50;600;0.144;2;0;0;2;33;12;156;0.2;13;0
45;0.5;3.566;1.531;66;0.051;145;678;0;16;0;0.229;0;0;0;0;0;0;1
45;0.5;3.949;1.531;66;0.055;145;678;0;16;0;0.229;0;0;0;0;0;0;1
46;0.375;2.875;1.6;66;0.039;75;200;0;16;0;0;0;0;0;0;0;0;0
46;0.375;2.875;1.6;66;0.039;75;400;0;16;0;0;0;0;0;0;0;0;0
46;0.375;2.875;1.6;66;0.039;75;500;0;16;0;0;0;0;0;0;0;0;0
46;0.375;2.875;1.6;66;0.039;75;539;0;16;0;0;0;0;0;0;0;0;1
46;0.375;2.875;1.6;66;0.039;75;600;0;16;0;0;0;0;0;0;0;0;1
46;0.375;2.875;1.6;66;0.039;75;678;0;16;0;0;0;0;0;0;0;0;1
47;0.52;2.959;2.014;8;0.026;75;300;0;20;0;0;0;0;0;0;0;0;0
47;0.52;2.959;2.014;8;0.026;75;600;0;20;0;0;0;0;0;0;0;0;0
47;0.52;2.959;2.014;8;0.02;75;300;0;20;0;0;0;0;0;0;0;0;0
47;0.52;2.959;2.014;8;0.02;75;600;0;20;0;0;0;0;0;0;0;0;1
47;0.52;2.959;2.014;8;0;75;300;0;20;0;0;0;0;0;0;0;0;0
47;0.52;2.959;2.014;8;0;75;600;0;20;0;0;0;0;0;0;0;0;0
47;0.52;2.959;2.014;8;0.032;50;300;0;20;0;0;0;0;0;0;0;0;0
47;0.52;2.959;2.014;8;0.032;50;600;0;20;0;0;0;0;0;0;0;0;0
47;0.52;2.959;2.014;8;0.026;50;300;0;20;0;0;0;0;0;0;0;0;0
47;0.52;2.959;2.014;8;0.026;50;600;0;20;0;0;0;0;0;0;0;0;0
47;0.52;2.959;2.014;8;0;50;300;0;20;0;0;0;0;0;0;0;0;0
47;0.52;2.959;2.014;8;0;50;600;0;20;0;0;0;0;0;0;0;0;0
47;0.25;1.185;1.218;8;0.015;75;300;0;10;0;0;0;0;0;0;0;0;0
47;0.25;1.185;1.218;8;0.015;75;600;0;10;0;0;0;0;0;0;0;0;1
47;0.25;1.185;1.218;8;0.01;75;300;0;10;0;0;0;0;0;0;0;0;0
47;0.25;1.185;1.218;8;0.01;75;600;0;10;0;0;0;0;0;0;0;0;1
47;0.25;1.185;1.218;8;0;75;300;0;10;0;0;0;0;0;0;0;0;0
47;0.25;1.185;1.218;8;0;75;600;0;10;0;0;0;0;0;0;0;0;0
47;0.25;1.185;1.218;8;0.027;50;300;0;10;0;0;0;0;0;0;0;0;0
47;0.25;1.185;1.218;8;0.027;50;600;0;10;0;0;0;0;0;0;0;0;0
47;0.25;1.185;1.218;8;0.022;50;300;0;10;0;0;0;0;0;0;0;0;0
47;0.25;1.185;1.218;8;0.022;50;600;0;10;0;0;0;0;0;0;0;0;0
47;0.25;1.185;1.218;8;0;50;300;0;10;0;0;0;0;0;0;0;0;0
47;0.25;1.185;1.218;8;0;50;600;0;10;0;0;0;0;0;0;0;0;0
