Repository: MarceloAmaral28/Fire-Induced-Concrete-Spalling-Dataset

# Fire-Induced Concrete Spalling Dataset

This repository contains a literature-derived dataset for machine-learning classification of fire-induced concrete spalling. It includes 904 experimental records from 47 references.

The data concern reduced concrete specimens exposed to elevated temperatures without external mechanical loading or deformation restraint. Therefore, they do not directly represent loaded or restrained structural elements.

## Files

| File | Description |
| --- | --- |
| `dataset_original.csv` | Original dataset with 17 predictors, the `Reference` control column, and the `output` target. Missing values are retained. |

File: dataset_processed_17_variables.csv (part 2 of 2)
idx_original;Reference;Water/binder ratio;Coarse aggregate/binder ratio;Fine aggregate/binder ratio;Heating rate, °C/min;Moisture content;Characteristic length, mm;Maximum exposure temperature, °C;Silica fume/binder ratio;Maximum aggregate size, mm;GGBS/binder ratio;Fly ash/binder ratio;Quantity of PP fiber, kg/m³;Diameter of PP fiber, um;Length of PP fiber,mm;Quantity of S fiber, kg/m³;Diameter of S fiber, mm;Length of S fiber,mm;output
464;24;0.381;1.821;1.825;0.5;0.047;50.0;900.0;0.0;10.0;0.0;0.0;0.75;32.0;12;60.0;0.38;30;0
465;24;0.381;1.823;1.825;66.0;0.045;75.0;678.0;0.0;10.0;0.0;0.0;0.0;0.0;0;60.0;0.38;30;1
466;24;0.381;1.823;1.825;66.0;0.041;75.0;678.0;0.0;10.0;0.0;0.0;0.0;0.0;0;60.0;0.38;30;1
467;24;0.229;1.565;2.112;66.0;0.03;175.0;678.0;0.118;8.0;0.0;0.0;1.0;15.4;6;0.0;0.0;0;1
468;24;0.312;1.668;1.494;240.0;0.025;175.0;1200.0;0.083;8.0;0.0;0.0;1.0;15.4;6;0.0;0.0;0;0
469;25;0.3;2.815;1.373;66.0;0.026;150.0;678.0;0.0;16.0;0.0;0.0;0.0;0.0;0;0.0;0.0;0;1
470;25;0.3;2.521;1.376;66.0;0.024;150.0;678.0;0.0;16.0;0.0;0.0;0.0;0.0;0;0.0;0.0;0;1
471;25;0.3;2.423;1.376;66.0;0.023;150.0;678.0;0.0;16.0;0.0;0.0;0.0;0.0;0;0.0;0.0;0;1
472;25;0.3;2.815;1.373;66.0;0.027;150.0;678.0;0.0;16.0;0.0;0.0;0.0;0.0;0;0.0;0.0;0;1
473;25;0.3;2.423;1.376;66.0;0.028;150.0;678.0;0.0;16.0;0.0;0.0;0.0;0.0;0;0.0;0.0;0;1
474;25;0.45;3.01;1.709;66.0;0.022;150.0;678.0;0.0;16.0;0.0;0.0;0.0;0.0;0;0.0;0.0;0;1
475;25;0.6;3.594;2.04;66.0;0.023;150.0;678.0;0.0;16.0;0.0;0.0;0.0;0.0;0;0.0;0.0;0;0
476;26;0.282;0.0;0.454;57.0;0.011;75.0;600.0;0.0;0.12;0.0;0.546;0.0;0.0;0;0.0;0.0;0;1
477;27;0.273;2.0;1.049;101.0;0.049;100.0;1034.0;0.0;7.0;0.25;0.0;0.0;0.0;0;0.0;0.0;0;1
478;27;0.273;2.0;1.049;101.0;0.049;100.0;1034.0;0.0;14.0;0.25;0.0;0.0;0.0;0;0.0;0.0;0;1
479;27;0.3;2.0;1.033;101.0;0.049;100.0;1034.0;0.0;20.0;0.25;0.0;0.0;0.0;0;0.0;0.0;0;1
480;27;0.218;1.374;1.199;101.0;0.047;100.0;1034.0;0.0;7.0;0.25;0.0;0.0;0.0;0;0.0;0.0;0;1
481;27;0.218;1.374;1.199;101.0;0.043;100.0;1034.0;0.0;7.0;0.25;0.0;0.0;0.0;0;0.0;0.0;0;1
482;27;0.3;1.502;1.307;101.0;0.049;100.0;1034.0;0.0;14.0;0.25;0.0;0.0;0.0;0;0.0;0.0;0;1
483;27;0.3;1.686;1.384;101.0;0.048;100.0;1034.0;0.0;20.0;0.25;0.0;0.0;0.0;0;0.0;0.0;0;1
484;27;0.3;1.686;1.384;101.0;0.045;100.0;1034.0;0.0;20.0;0.25;0.0;0.0;0.0;0;0.0;0.0;0;1
485;27;0.273;2.0;1.049;101.0;0.046;100.0;1034.0;0.0;7.0;0.25;0.0;0.0;0.0;0;0.0;0.0;0;1
486;27;0.273;2.0;1.049;101.0;0.046;100.0;1034.0;0.0;14.0;0.25;0.0;0.0;0.0;0;0.0;0.0;0;1
487;27;0.3;2.0;1.033;101.0;0.047;100.0;1034.0;0.0;20.0;0.25;0.0;0.0;0.0;0;0.0;0.0;0;1
488;27;0.218;1.374;1.199;101.0;0.05;100.0;1034.0;0.0;7.0;0.25;0.0;0.0;0.0;0;0.0;0.0;0;1
489;27;0.3;1.502;1.307;101.0;0.051;100.0;1034.0;0.0;14.0;0.25;0.0;0.0;0.0;0;0.0;0.0;0;1
490;27;0.273;2.0;1.049;101.0;0.047;200.0;1034.0;0.0;7.0;0.25;0.0;0.0;0.0;0;0.0;0.0;0;1
491;27;0.273;2.0;1.049;101.0;0.048;200.0;1034.0;0.0;7.0;0.25;0.0;0.0;0.0;0;0.0;0.0;0;1
492;27;0.273;2.0;1.049;101.0;0.047;200.0;1034.0;0.0;14.0;0.25;0.0;0.0;0.0;0;0.0;0.0;0;1
493;27;0.3;2.0;1.033;101.0;0.048;200.0;1034.0;0.0;20.0;0.25;0.0;0.0;0.0;0;0.0;0.0;0;1
494;27;0.3;2.0;1.033;101.0;0.049;200.0;1034.0;0.0;20.0;0.25;0.0;0.0;0.0;0;0.0;0.0;0;1
495;27;0.218;1.374;1.199;101.0;0.047;200.0;1034.0;0.0;7.0;0.25;0.0;0.0;0.0;0;0.0;0.0;0;1
496;27;0.218;1.374;1.199;101.0;0.05;200.0;1034.0;0.0;7.0;0.25;0.0;0.0;0.0;0;0.0;0.0;0;1
497;27;0.3;1.502;1.307;101.0;0.05;200.0;1034.0;0.0;14.0;0.25;0.0;0.0;0.0;0;0.0;0.0;0;1
498;27;0.3;1.686;1.384;101.0;0.046;200.0;1034.0;0.0;20.0;0.25;0.0;0.0;0.0;0;0.0;0.0;0;1
499;27;0.3;1.686;1.384;101.0;0.045;200.0;1034.0;0.0;20.0;0.25;0.0;0.0;0.0;0;0.0;0.0;0;1
500;27;0.273;2.0;1.049;101.0;0.047;50.0;1034.0;0.0;7.0;0.25;0.0;0.0;0.0;0;0.0;0.0;0;1
501;27;0.273;2.0;1.049;101.0;0.049;50.0;1034.0;0.0;14.0;0.25;0.0;0.0;0.0;0;0.0;0.0;0;1
502;27;0.3;2.0;1.033;101.0;0.052;50.0;1034.0;0.0;20.0;0.25;0.0;0.0;0.0;0;0.0;0.0;0;1
503;27;0.218;1.374;1.199;101.0;0.052;50.0;1034.0;0.0;7.0;0.25;0.0;0.0;0.0;0;0.0;0.0;0;1
504;27;0.3;1.502;1.307;101.0;0.05;50.0;1034.0;0.0;14.0;0.25;0.0;0.0;0.0;0;0.0;0.0;0;1
505;27;0.3;1.686;1.384;101.0;0.059;50.0;1034.0;0.0;20.0;0.25;0.0;0.0;0.0;0;0.0;0.0;0;1
506;28;0.33;1.711;1.906;1.2;0.0;50.0;300.0;0.0;12.0;0.0;0.0;0.0;0.0;0;0.0;0.0;0;0
507;28;0.33;1.711;1.906;1.2;0.0;50.0;375.0;0.0;12.0;0.0;0.0;0.0;0.0;0;0.0;0.0;0;0
508;28;0.33;1.711;1.906;1.2;0.0;50.0;475.0;0.0;12.0;0.0;0.0;0.0;0.0;0;0.0;0.0;0;0
509;28;0.33;1.711;1.906;1.2;0.0;37.5;300.0;0.0;12.0;0.0;0.0;0.0;0.0;0;0.0;0.0;0;0
510;28;0.33;1.711;1.906;1.2;0.0;37.5;375.0;0.0;12.0;0.0;0.0;0.0;0.0;0;0.0;0.0;0;0
511;28;0.33;1.711;1.906;1.2;0.0;37.5;475.0;0.0;12.0;0.0;0.0;0.0;0.0;0;0.0;0.0;0;0
512;28;0.33;1.711;1.906;1.2;0.0;20.0;300.0;0.0;12.0;0.0;0.0;0.0;0.0;0;0.0;0.0;0;0
513;28;0.33;1.711;1.906;1.2;0.0;20.0;375.0;0.0;12.0;0.0;0.0;0.0;0.0;0;0.0;0.0;0;0
514;28;0.33;1.711;1.906;1.2;0.0;20.0;475.0;0.0;12.0;0.0;0.0;0.0;0.0;0;0.0;0.0;0;0
515;28;0.33;1.711;1.906;1.2;0.0;50.0;300.0;0.0;12.0;0.0;0.0;0.0;0.0;0;30.0;1.0;50;0
516;28;0.33;1.711;1.906;1.2;0.0;50.0;375.0;0.0;12.0;0.0;0.0;0.0;0.0;0;30.0;1.0;50;0
517;28;0.33;1.711;1.906;1.2;0.0;50.0;475.0;0.0;12.0;0.0;0.0;0.0;0.0;0;30.0;1.0;50;0
518;28;0.33;1.711;1.906;1.2;0.0;37.5;300.0;0.0;12.0;0.0;0.0;0.0;0.0;0;30.0;1.0;50;0
519;28;0.33;1.711;1.906;1.2;0.0;37.5;375.0;0.0;12.0;0.0;0.0;0.0;0.0;0;30.0;1.0;50;0
520;28;0.33;1.711;1.906;1.2;0.0;37.5;475.0;0.0;12.0;0.0;0.0;0.0;0.0;0;30.0;1.0;50;0
521;28;0.33;1.711;1.906;1.2;0.0;50.0;300.0;0.0;12.0;0.0;0.0;0.0;0.0;0;60.0;1.0;50;0
522;28;0.33;1.711;1.906;1.2;0.0;50.0;375.0;0.0;12.0;0.0;0.0;0.0;0.0;0;60.0;1.0;50;0
523;28;0.33;1.711;1.906;1.2;0.0;50.0;475.0;0.0;12.0;0.0;0.0;0.0;0.0;0;60.0;1.0;50;0
524;28;0.33;1.711;1.906;1.2;0.0;37.5;300.0;0.0;12.0;0.0;0.0;0.0;0.0;0;60.0;1.0;50;0
525;28;0.33;1.711;1.906;1.2;0.0;37.5;375.0;0.0;12.0;0.0;0.0;0.0;0.0;0;60.0;1.0;50;0
526;28;0.33;1.711;1.906;1.2;0.0;37.5;475.0;0.0;12.0;0.0;0.0;0.0;0.0;0;60.0;1.0;50;0
527;29;0.16;0.286;0.751;66.0;0.038;20.0;678.0;0.143;0.5;0.0;0.0;0.0;0.0;0;0.0;0.0;0;1
528;29;0.16;0.286;0.751;66.0;0.046;20.0;678.0;0.143;0.5;0.0;0.0;0.0;0.0;0;0.0;0.0;0;1
529;29;0.16;0.286;0.751;66.0;0.0;20.0;678.0;0.143;0.5;0.0;0.0;0.0;0.0;0;0.0;0.0;0;1
530;29;0.16;0.286;0.751;66.0;0.003;20.0;678.0;0.143;0.5;0.0;0.0;0.0;0.0;0;0.0;0.0;0;0
531;29;0.16;0.286;0.751;66.0;0.031;20.0;678.0;0.143;0.5;0.0;0.0;0.0;0.0;0;0.0;0.0;0;1
532;29;0.16;0.286;0.751;66.0;0.04;20.0;678.0;0.143;0.5;0.0;0.0;3.0;0.15;6;0.0;0.0;0;0
533;29;0.16;0.286;0.751;66.0;0.047;20.0;678.0;0.143;0.5;0.0;0.0;3.0;0.15;6;0.0;0.0;0;0
534;29;0.16;0.286;0.751;66.0;0.0;20.0;678.0;0.143;0.5;0.0;0.0;3.0;0.15;6;0.0;0.0;0;0
535;29;0.16;0.286;0.751;66.0;0.004;20.0;678.0;0.143;0.5;0.0;0.0;3.0;0.15;6;0.0;0.0;0;0
536;29;0.16;0.286;0.751;66.0;0.037;20.0;678.0;0.143;0.5;0.0;0.0;3.0;0.15;6;0.0;0.0;0;1
537;30;0.39;1.884;1.933;1.0;0.0;37.5;150.0;0.0;12.0;0.213;0.29;0.0;0.0;0;0.0;0.0;0;0
538;30;0.39;1.884;1.933;1.0;0.0;37.5;240.0;0.0;12.0;0.213;0.29;0.0;0.0;0;0.0;0.0;0;0
539;30;0.39;1.884;1.933;1.0;0.0;37.5;335.0;0.0;12.0;0.213;0.29;0.0;0.0;0;0.0;0.0;0;0
540;30;0.39;1.884;1.933;1.0;0.0;37.5;428.5;0.0;12.0;0.213;0.29;0.0;0.0;0;0.0;0.0;0;0
541;30;0.39;1.884;1.933;1.0;0.0;37.5;531.0;0.0;12.0;0.213;0.29;0.0;0.0;0;0.0;0.0;0;0
542;30;0.39;1.884;1.933;1.0;0.0;75.0;150.0;0.0;12.0;0.213;0.29;0.0;0.0;0;0.0;0.0;0;0
543;30;0.39;1.884;1.933;1.0;0.0;75.0;240.0;0.0;12.0;0.213;0.29;0.0;0.0;0;0.0;0.0;0;0
544;30;0.39;1.884;1.933;1.0;0.0;75.0;335.0;0.0;12.0;0.213;0.29;0.0;0.0;0;0.0;0.0;0;0
545;30;0.39;1.884;1.933;1.0;0.0;75.0;428.5;0.0;12.0;0.213;0.29;0.0;0.0;0;0.0;0.0;0;1
546;30;0.39;1.884;1.933;1.0;0.0;75.0;531.0;0.0;12.0;0.213;0.29;0.0;0.0;0;0.0;0.0;0;1
547;31;0.18;1.033;0.689;10.0;0.0;50.0;200.0;0.1;16.0;0.1;0.2;0.0;0.0;0;78.0;0.2;16;0
548;31;0.18;1.033;0.689;10.0;0.0;50.0;200.0;0.1;16.0;0.1;0.2;1.35;20.0;19;78.0;0.2;16;0
549;31;0.18;0.0;1.2;10.0;0.0;50.0;200.0;0.1;16.0;0.1;0.2;0.0;0.0;0;78.0;0.2;16;0
550;31;0.18;0.0;1.2;10.0;0.0;50.0;200.0;0.1;16.0;0.1;0.2;1.35;20.0;19;78.0;0.2;16;0
551;31;0.18;1.033;0.689;10.0;0.0;50.0;400.0;0.1;16.0;0.1;0.2;0.0;0.0;0;78.0;0.2;16;0
552;31;0.18;1.033;0.689;10.0;0.0;50.0;400.0;0.1;16.0;0.1;0.2;1.35;20.0;19;78.0;0.2;16;0
553;31;0.18;0.0;1.2;10.0;0.0;50.0;400.0;0.1;16.0;0.1;0.2;0.0;0.0;0;78.0;0.2;16;0
554;31;0.18;0.0;1.2;10.0;0.0;50.0;400.0;0.1;16.0;0.1;0.2;1.35;20.0;19;78.0;0.2;16;0
555;31;0.18;1.033;0.689;10.0;0.0;50.0;600.0;0.1;16.0;0.1;0.2;0.0;0.0;0;78.0;0.2;16;0
556;31;0.18;1.033;0.689;10.0;0.0;50.0;600.0;0.1;16.0;0.1;0.2;1.35;20.0;19;78.0;0.2;16;0
557;31;0.18;0.0;1.2;10.0;0.0;50.0;600.0;0.1;16.0;0.1;0.2;0.0;0.0;0;78.0;0.2;16;0
558;31;0.18;0.0;1.2;10.0;0.0;50.0;600.0;0.1;16.0;0.1;0.2;1.35;20.0;19;78.0;0.2;16;0
559;31;0.18;1.033;0.689;10.0;0.0;50.0;800.0;0.1;16.0;0.1;0.2;0.0;0.0;0;78.0;0.2;16;0
560;31;0.18;1.033;0.689;10.0;0.0;50.0;800.0;0.1;16.0;0.1;0.2;1.35;20.0;19;78.0;0.2;16;0
561;31;0.18;0.0;1.2;10.0;0.0;50.0;800.0;0.1;16.0;0.1;0.2;0.0;0.0;0;78.0;0.2;16;0
562;31;0.18;0.0;1.2;10.0;0.0;50.0;800.0;0.1;16.0;0.1;0.2;1.35;20.0;19;78.0;0.2;16;0
563;32;0.291;1.294;2.318;147.0;0.0;110.0;919.0;0.032;10.0;0.0;0.213;0.0;0.0;0;0.0;0.0;0;0
564;32;0.291;1.294;2.318;24.0;0.0;110.0;713.0;0.032;10.0;0.0;0.213;0.0;0.0;0;0.0;0.0;0;0
565;32;0.291;1.294;2.318;147.0;0.03;110.0;919.0;0.032;10.0;0.0;0.213;0.0;0.0;0;0.0;0.0;0;1
566;32;0.291;1.294;2.318;24.0;0.03;110.0;713.0;0.032;10.0;0.0;0.213;0.0;0.0;0;0.0;0.0;0;1
567;32;0.291;1.294;2.318;147.0;0.03;110.0;919.0;0.032;10.0;0.0;0.213;5.0;31.0;12;0.0;0.0;0;0
568;32;0.291;1.294;2.318;24.0;0.03;110.0;713.0;0.032;10.0;0.0;0.213;5.0;31.0;12;0.0;0.0;0;0
569;33;0.5;2.5;2.0;1.0;0.031;50.0;600.0;0.0;10.0;0.0;0.0;0.0;0.0;0;0.0;0.0;0;0
570;33;0.42;2.0;2.2;1.0;0.039;50.0;600.0;0.0;10.0;0.0;0.0;0.0;0.0;0;0.0;0.0;0;0
571;33;0.55;2.8;2.0;1.0;0.033;50.0;600.0;0.0;10.0;0.0;0.0;0.0;0.0;0;0.0;0.0;0;0
572;33;0.32;1.271;1.02;1.0;0.028;50.0;600.0;0.152;10.0;0.0;0.0;0.0;0.0;0;0.0;0.0;0;0
573;33;0.32;0.974;0.779;1.0;0.03;50.0;600.0;0.116;10.0;0.234;0.0;0.0;0.0;0;0.0;0.0;0;0
574;33;0.32;0.974;0.779;1.0;0.035;50.0;600.0;0.116;10.0;0.0;0.234;0.0;0.0;0;0.0;0.0;0;0
575;33;0.24;0.0;1.0;1.0;0.026;50.0;600.0;0.167;4.0;0.0;0.0;0.0;0.0;0;0.0;0.0;0;1
576;33;0.5;2.5;2.0;5.0;0.031;50.0;600.0;0.0;10.0;0.0;0.0;0.0;0.0;0;0.0;0.0;0;0
577;33;0.42;2.0;2.2;5.0;0.039;50.0;600.0;0.0;10.0;0.0;0.0;0.0;0.0;0;0.0;0.0;0;1
578;33;0.55;2.8;2.0;5.0;0.033;50.0;600.0;0.0;10.0;0.0;0.0;0.0;0.0;0;0.0;0.0;0;0
579;33;0.32;1.271;1.02;5.0;0.028;50.0;600.0;0.152;10.0;0.0;0.0;0.0;0.0;0;0.0;0.0;0;0
580;33;0.32;0.974;0.779;5.0;0.03;50.0;600.0;0.116;10.0;0.234;0.0;0.0;0.0;0;0.0;0.0;0;0
581;33;0.32;0.974;0.779;5.0;0.035;50.0;600.0;0.116;10.0;0.0;0.234;0.0;0.0;0;0.0;0.0;0;0
582;33;0.24;0.0;1.0;5.0;0.026;50.0;600.0;0.167;4.0;0.0;0.0;0.0;0.0;0;0.0;0.0;0;1
583;33;0.5;2.5;2.0;1.0;0.051;50.0;600.0;0.0;10.0;0.0;0.0;0.0;0.0;0;0.0;0.0;0;0
584;33;0.42;2.0;2.2;1.0;0.054;50.0;600.0;0.0;10.0;0.0;0.0;0.0;0.0;0;0.0;0.0;0;0
585;33;0.55;2.8;2.0;1.0;0.057;50.0;600.0;0.0;10.0;0.0;0.0;0.0;0.0;0;0.0;0.0;0;0
586;33;0.32;1.271;1.02;1.0;0.042;50.0;600.0;0.152;10.0;0.0;0.0;0.0;0.0;0;0.0;0.0;0;0
587;33;0.32;0.974;0.779;1.0;0.046;50.0;600.0;0.116;10.0;0.234;0.0;0.0;0.0;0;0.0;0.0;0;0
588;33;0.32;0.974;0.779;1.0;0.047;50.0;600.0;0.116;10.0;0.0;0.234;0.0;0.0;0;0.0;0.0;0;0
589;33;0.24;0.0;1.0;1.0;0.0;50.0;600.0;0.167;4.0;0.0;0.0;0.0;0.0;0;0.0;0.0;0;1
590;33;0.5;2.5;2.0;5.0;0.051;50.0;600.0;0.0;10.0;0.0;0.0;0.0;0.0;0;0.0;0.0;0;1
591;33;0.42;2.0;2.2;5.0;0.054;50.0;600.0;0.0;10.0;0.0;0.0;0.0;0.0;0;0.0;0.0;0;1
592;33;0.55;2.8;2.0;5.0;0.057;50.0;600.0;0.0;10.0;0.0;0.0;0.0;0.0;0;0.0;0.0;0;1
593;33;0.32;1.271;1.02;5.0;0.042;50.0;600.0;0.152;10.0;0.0;0.0;0.0;0.0;0;0.0;0.0;0;0
594;33;0.32;0.974;0.779;5.0;0.046;50.0;600.0;0.116;10.0;0.234;0.0;0.0;0.0;0;0.0;0.0;0;1
595;33;0.32;0.974;0.779;5.0;0.047;50.0;600.0;0.116;10.0;0.0;0.234;0.0;0.0;0;0.0;0.0;0;1
596;33;0.24;0.0;1.0;5.0;0.0;50.0;600.0;0.167;4.0;0.0;0.0;0.0;0.0;0;0.0;0.0;0;1
597;34;0.32;1.271;1.02;5.0;0.029;50.0;600.0;0.152;10.0;0.0;0.0;1.8;60.0;10;0.0;0.0;0;0
598;34;0.32;0.974;0.779;5.0;0.032;50.0;600.0;0.116;10.0;0.234;0.0;1.8;60.0;10;0.0;0.0;0;0
599;34;0.32;0.974;0.779;5.0;0.03;50.0;600.0;0.116;10.0;0.0;0.234;1.8;60.0;10;0.0;0.0;0;0
600;34;0.24;0.0;1.0;5.0;0.028;50.0;600.0;0.167;4.0;0.0;0.0;2.0;60.0;10;0.0;0.0;0;1
601;34;0.24;0.0;0.5;5.0;0.024;50.0;600.0;0.167;0.12;0.0;0.0;2.0;60.0;10;0.0;0.0;0;1
602;34;0.32;1.271;1.02;5.0;0.052;50.0;600.0;0.152;10.0;0.0;0.0;1.8;60.0;10;0.0;0.0;0;0
603;34;0.32;0.974;0.779;5.0;0.055;50.0;600.0;0.116;10.0;0.234;0.0;1.8;60.0;10;0.0;0.0;0;0
604;34;0.32;0.974;0.779;5.0;0.057;50.0;600.0;0.116;10.0;0.0;0.234;1.8;60.0;10;0.0;0.0;0;0
605;34;0.24;0.0;1.0;5.0;0.049;50.0;600.0;0.167;4.0;0.0;0.0;2.0;60.0;10;0.0;0.0;0;1
606;34;0.24;0.0;0.5;5.0;0.046;50.0;600.0;0.167;0.12;0.0;0.0;2.0;60.0;10;0.0;0.0;0;1
607;34;0.32;1.271;1.02;10.0;0.029;50.0;600.0;0.152;10.0;0.0;0.0;1.8;60.0;10;0.0;0.0;0;0
608;34;0.32;0.974;0.779;10.0;0.032;50.0;600.0;0.116;10.0;0.234;0.0;1.8;60.0;10;0.0;0.0;0;0
609;34;0.32;0.974;0.779;10.0;0.03;50.0;600.0;0.116;10.0;0.0;0.234;1.8;60.0;10;0.0;0.0;0;0
610;34;0.24;0.0;1.0;10.0;0.028;50.0;600.0;0.167;4.0;0.0;0.0;2.0;60.0;10;0.0;0.0;0;1
611;34;0.24;0.0;0.5;10.0;0.024;50.0;600.0;0.167;0.12;0.0;0.0;2.0;60.0;10;0.0;0.0;0;1
612;34;0.32;1.271;1.02;10.0;0.052;50.0;600.0;0.152;10.0;0.0;0.0;1.8;60.0;10;0.0;0.0;0;0
613;34;0.32;0.974;0.779;10.0;0.055;50.0;600.0;0.116;10.0;0.234;0.0;1.8;60.0;10;0.0;0.0;0;0
614;34;0.32;0.974;0.779;10.0;0.057;50.0;600.0;0.116;10.0;0.0;0.234;1.8;60.0;10;0.0;0.0;0;0
615;34;0.24;0.0;1.0;10.0;0.049;50.0;600.0;0.167;4.0;0.0;0.0;2.0;60.0;10;0.0;0.0;0;1
616;34;0.24;0.0;0.5;10.0;0.046;50.0;600.0;0.167;0.12;0.0;0.0;2.0;60.0;10;0.0;0.0;0;1
617;35;0.32;1.271;1.02;5.0;0.03;50.0;600.0;0.152;10.0;0.0;0.0;0.0;0.0;0;50.0;0.54;35;0
618;35;0.32;0.974;0.779;5.0;0.032;50.0;600.0;0.116;10.0;0.234;0.0;0.0;0.0;0;50.0;0.54;35;0
619;35;0.32;0.974;0.779;5.0;0.032;50.0;600.0;0.116;10.0;0.0;0.234;0.0;0.0;0;50.0;0.54;35;0
620;35;0.24;0.0;1.0;5.0;0.027;50.0;600.0;0.167;4.0;0.0;0.0;0.0;0.0;0;50.0;0.16;13;1
621;35;0.24;0.0;0.5;5.0;0.028;50.0;600.0;0.167;0.12;0.0;0.0;0.0;0.0;0;50.0;0.16;13;1
622;35;0.32;1.271;1.02;5.0;0.052;50.0;600.0;0.152;10.0;0.0;0.0;0.0;0.0;0;50.0;0.54;35;0
623;35;0.32;0.974;0.779;5.0;0.051;50.0;600.0;0.116;10.0;0.234;0.0;0.0;0.0;0;50.0;0.54;35;0
624;35;0.32;0.974;0.779;5.0;0.055;50.0;600.0;0.116;10.0;0.0;0.234;0.0;0.0;0;50.0;0.54;35;0
625;35;0.24;0.0;1.0;5.0;0.049;50.0;600.0;0.167;4.0;0.0;0.0;0.0;0.0;0;50.0;0.16;13;1
626;35;0.24;0.0;0.5;5.0;0.047;50.0;600.0;0.167;0.12;0.0;0.0;0.0;0.0;0;50.0;0.16;13;1
627;35;0.32;1.271;1.02;15.0;0.03;50.0;600.0;0.152;10.0;0.0;0.0;0.0;0.0;0;50.0;0.54;35;0
628;35;0.32;0.974;0.779;15.0;0.032;50.0;600.0;0.116;10.0;0.234;0.0;0.0;0.0;0;50.0;0.54;35;0
629;35;0.32;0.974;0.779;15.0;0.032;50.0;600.0;0.116;10.0;0.0;0.234;0.0;0.0;0;50.0;0.54;35;0
630;35;0.24;0.0;1.0;15.0;0.027;50.0;600.0;0.167;4.0;0.0;0.0;0.0;0.0;0;50.0;0.16;13;1
631;35;0.24;0.0;0.5;15.0;0.028;50.0;600.0;0.167;0.12;0.0;0.0;0.0;0.0;0;50.0;0.16;13;1
632;35;0.32;1.271;1.02;15.0;0.052;50.0;600.0;0.152;10.0;0.0;0.0;0.0;0.0;0;50.0;0.54;35;0
633;35;0.32;0.974;0.779;15.0;0.051;50.0;600.0;0.116;10.0;0.234;0.0;0.0;0.0;0;50.0;0.54;35;0
634;35;0.32;0.974;0.779;15.0;0.055;50.0;600.0;0.116;10.0;0.0;0.234;0.0;0.0;0;50.0;0.54;35;0
635;35;0.24;0.0;1.0;15.0;0.049;50.0;600.0;0.167;4.0;0.0;0.0;0.0;0.0;0;50.0;0.16;13;1
636;35;0.24;0.0;0.5;15.0;0.047;50.0;600.0;0.167;0.12;0.0;0.0;0.0;0.0;0;50.0;0.16;13;1
637;36;0.485;2.776;2.776;120.0;0.044;60.0;1200.0;0.0;16.0;0.0;0.147;0.0;0.0;0;0.0;0.0;0;1
638;36;0.485;2.776;2.776;120.0;0.045;60.0;1200.0;0.0;16.0;0.0;0.147;0.0;0.0;0;0.0;0.0;0;1
639;36;0.485;2.776;2.776;120.0;0.027;60.0;1200.0;0.0;16.0;0.0;0.147;0.0;0.0;0;0.0;0.0;0;1
640;36;0.485;2.776;2.776;120.0;0.025;60.0;1200.0;0.0;16.0;0.0;0.147;0.0;0.0;0;0.0;0.0;0;1
641;36;0.485;2.776;2.776;120.0;0.023;60.0;1200.0;0.0;16.0;0.0;0.147;0.0;0.0;0;0.0;0.0;0;1
642;36;0.485;2.776;2.776;120.0;0.005;60.0;1200.0;0.0;16.0;0.0;0.147;0.0;0.0;0;0.0;0.0;0;0
643;36;0.485;2.776;2.776;120.0;0.004;60.0;1200.0;0.0;16.0;0.0;0.147;0.0;0.0;0;0.0;0.0;0;0
644;36;0.53;2.381;2.381;120.0;0.042;60.0;1200.0;0.0;16.0;0.0;0.189;0.0;0.0;0;0.0;0.0;0;1
645;36;0.53;2.381;2.381;120.0;0.038;60.0;1200.0;0.0;16.0;0.0;0.189;0.0;0.0;0;0.0;0.0;0;1
646;36;0.53;2.381;2.381;120.0;0.033;60.0;1200.0;0.0;16.0;0.0;0.189;0.0;0.0;0;0.0;0.0;0;1
647;36;0.53;2.381;2.381;120.0;0.027;60.0;1200.0;0.0;16.0;0.0;0.189;0.0;0.0;0;0.0;0.0;0;1
648;36;0.53;2.381;2.381;120.0;0.028;60.0;1200.0;0.0;16.0;0.0;0.189;0.0;0.0;0;0.0;0.0;0;1
649;36;0.53;2.381;2.381;120.0;0.018;60.0;1200.0;0.0;16.0;0.0;0.189;0.0;0.0;0;0.0;0.0;0;0
650;36;0.53;2.381;2.381;120.0;0.004;60.0;1200.0;0.0;16.0;0.0;0.189;0.0;0.0;0;0.0;0.0;0;0
651;37;0.2;0.0;1.04;5.0;0.0;25.0;800.0;0.2;0.6;0.0;0.0;0.5;36.0;6;0.0;0.0;0;0
652;37;0.2;0.0;1.04;5.0;0.0;25.0;800.0;0.2;0.6;0.0;0.0;1.0;36.0;6;0.0;0.0;0;0
653;37;0.2;0.0;1.04;5.0;0.0;25.0;800.0;0.2;0.6;0.0;0.0;1.5;36.0;6;0.0;0.0;0;0
654;37;0.2;0.0;1.04;5.0;0.0;25.0;800.0;0.2;0.6;0.0;0.0;2.0;36.0;6;0.0;0.0;0;0
655;37;0.2;0.0;1.04;5.0;0.0;25.0;800.0;0.2;0.6;0.0;0.0;2.5;36.0;6;0.0;0.0;0;0
656;37;0.2;0.0;1.04;5.0;0.0;25.0;800.0;0.2;0.6;0.0;0.0;3.0;36.0;6;0.0;0.0;0;0
657;37;0.2;0.0;1.04;10.0;0.0;25.0;800.0;0.2;0.6;0.0;0.0;0.5;36.0;6;0.0;0.0;0;1
658;37;0.2;0.0;1.04;10.0;0.0;25.0;800.0;0.2;0.6;0.0;0.0;1.0;36.0;6;0.0;0.0;0;0
659;37;0.2;0.0;1.04;10.0;0.0;25.0;800.0;0.2;0.6;0.0;0.0;1.5;36.0;6;0.0;0.0;0;0
660;37;0.2;0.0;1.04;10.0;0.0;25.0;800.0;0.2;0.6;0.0;0.0;2.0;36.0;6;0.0;0.0;0;0
661;37;0.2;0.0;1.04;10.0;0.0;25.0;800.0;0.2;0.6;0.0;0.0;2.5;36.0;6;0.0;0.0;0;0
662;37;0.2;0.0;1.04;10.0;0.0;25.0;800.0;0.2;0.6;0.0;0.0;3.0;36.0;6;0.0;0.0;0;0
663;37;0.2;0.0;1.04;15.0;0.0;25.0;800.0;0.2;0.6;0.0;0.0;0.5;36.0;6;0.0;0.0;0;1
664;37;0.2;0.0;1.04;15.0;0.0;25.0;800.0;0.2;0.6;0.0;0.0;1.0;36.0;6;0.0;0.0;0;1
665;37;0.2;0.0;1.04;15.0;0.0;25.0;800.0;0.2;0.6;0.0;0.0;1.5;36.0;6;0.0;0.0;0;0
666;37;0.2;0.0;1.04;15.0;0.0;25.0;800.0;0.2;0.6;0.0;0.0;2.0;36.0;6;0.0;0.0;0;0
667;37;0.2;0.0;1.04;15.0;0.0;25.0;800.0;0.2;0.6;0.0;0.0;2.5;36.0;6;0.0;0.0;0;0
668;37;0.2;0.0;1.04;15.0;0.0;25.0;800.0;0.2;0.6;0.0;0.0;3.0;36.0;6;0.0;0.0;0;0
669;37;0.2;0.0;1.04;5.0;0.039;25.0;800.0;0.2;0.6;0.0;0.0;0.5;36.0;6;0.0;0.0;0;1
670;37;0.2;0.0;1.04;5.0;0.04;25.0;800.0;0.2;0.6;0.0;0.0;1.0;36.0;6;0.0;0.0;0;1
671;37;0.2;0.0;1.04;5.0;0.039;25.0;800.0;0.2;0.6;0.0;0.0;1.5;36.0;6;0.0;0.0;0;0
672;37;0.2;0.0;1.04;5.0;0.042;25.0;800.0;0.2;0.6;0.0;0.0;2.0;36.0;6;0.0;0.0;0;0
673;37;0.2;0.0;1.04;5.0;0.04;25.0;800.0;0.2;0.6;0.0;0.0;2.5;36.0;6;0.0;0.0;0;0
674;37;0.2;0.0;1.04;5.0;0.038;25.0;800.0;0.2;0.6;0.0;0.0;3.0;36.0;6;0.0;0.0;0;0
675;37;0.2;0.0;1.04;10.0;0.039;25.0;800.0;0.2;0.6;0.0;0.0;0.5;36.0;6;0.0;0.0;0;1
676;37;0.2;0.0;1.04;10.0;0.04;25.0;800.0;0.2;0.6;0.0;0.0;1.0;36.0;6;0.0;0.0;0;1
677;37;0.2;0.0;1.04;10.0;0.039;25.0;800.0;0.2;0.6;0.0;0.0;1.5;36.0;6;0.0;0.0;0;1
678;37;0.2;0.0;1.04;10.0;0.042;25.0;800.0;0.2;0.6;0.0;0.0;2.0;36.0;6;0.0;0.0;0;1
679;37;0.2;0.0;1.04;10.0;0.04;25.0;800.0;0.2;0.6;0.0;0.0;2.5;36.0;6;0.0;0.0;0;0
680;37;0.2;0.0;1.04;10.0;0.038;25.0;800.0;0.2;0.6;0.0;0.0;3.0;36.0;6;0.0;0.0;0;0
681;37;0.2;0.0;1.04;15.0;0.039;25.0;800.0;0.2;0.6;0.0;0.0;0.5;36.0;6;0.0;0.0;0;1
682;37;0.2;0.0;1.04;15.0;0.04;25.0;800.0;0.2;0.6;0.0;0.0;1.0;36.0;6;0.0;0.0;0;1
683;37;0.2;0.0;1.04;15.0;0.039;25.0;800.0;0.2;0.6;0.0;0.0;1.5;36.0;6;0.0;0.0;0;1
684;37;0.2;0.0;1.04;15.0;0.042;25.0;800.0;0.2;0.6;0.0;0.0;2.0;36.0;6;0.0;0.0;0;1
685;37;0.2;0.0;1.04;15.0;0.04;25.0;800.0;0.2;0.6;0.0;0.0;2.5;36.0;6;0.0;0.0;0;1
686;37;0.2;0.0;1.04;15.0;0.038;25.0;800.0;0.2;0.6;0.0;0.0;3.0;36.0;6;0.0;0.0;0;0
687;37;0.2;0.0;1.04;5.0;0.063;25.0;800.0;0.2;0.6;0.0;0.0;0.5;36.0;6;0.0;0.0;0;1
688;37;0.2;0.0;1.04;5.0;0.063;25.0;800.0;0.2;0.6;0.0;0.0;1.0;36.0;6;0.0;0.0;0;1
689;37;0.2;0.0;1.04;5.0;0.065;25.0;800.0;0.2;0.6;0.0;0.0;1.5;36.0;6;0.0;0.0;0;1
690;37;0.2;0.0;1.04;5.0;0.066;25.0;800.0;0.2;0.6;0.0;0.0;2.0;36.0;6;0.0;0.0;0;1
691;37;0.2;0.0;1.04;5.0;0.064;25.0;800.0;0.2;0.6;0.0;0.0;2.5;36.0;6;0.0;0.0;0;0
692;37;0.2;0.0;1.04;5.0;0.066;25.0;800.0;0.2;0.6;0.0;0.0;3.0;36.0;6;0.0;0.0;0;0
693;37;0.2;0.0;1.04;10.0;0.063;25.0;800.0;0.2;0.6;0.0;0.0;0.5;36.0;6;0.0;0.0;0;1
694;37;0.2;0.0;1.04;10.0;0.063;25.0;800.0;0.2;0.6;0.0;0.0;1.0;36.0;6;0.0;0.0;0;1
695;37;0.2;0.0;1.04;10.0;0.065;25.0;800.0;0.2;0.6;0.0;0.0;1.5;36.0;6;0.0;0.0;0;1
696;37;0.2;0.0;1.04;10.0;0.066;25.0;800.0;0.2;0.6;0.0;0.0;2.0;36.0;6;0.0;0.0;0;1
697;37;0.2;0.0;1.04;10.0;0.064;25.0;800.0;0.2;0.6;0.0;0.0;2.5;36.0;6;0.0;0.0;0;0
698;37;0.2;0.0;1.04;10.0;0.066;25.0;800.0;0.2;0.6;0.0;0.0;3.0;36.0;6;0.0;0.0;0;0
699;37;0.2;0.0;1.04;15.0;0.063;25.0;800.0;0.2;0.6;0.0;0.0;0.5;36.0;6;0.0;0.0;0;1
700;37;0.2;0.0;1.04;15.0;0.063;25.0;800.0;0.2;0.6;0.0;0.0;1.0;36.0;6;0.0;0.0;0;1
701;37;0.2;0.0;1.04;15.0;0.065;25.0;800.0;0.2;0.6;0.0;0.0;1.5;36.0;6;0.0;0.0;0;1
702;37;0.2;0.0;1.04;15.0;0.066;25.0;800.0;0.2;0.6;0.0;0.0;2.0;36.0;6;0.0;0.0;0;1
703;37;0.2;0.0;1.04;15.0;0.064;25.0;800.0;0.2;0.6;0.0;0.0;2.5;36.0;6;0.0;0.0;0;1
704;37;0.2;0.0;1.04;15.0;0.066;25.0;800.0;0.2;0.6;0.0;0.0;3.0;36.0;6;0.0;0.0;0;0
705;38;0.348;1.957;1.891;10.0;0.055;55.0;550.0;0.13;20.0;0.0;0.0;0.0;0.0;0;0.0;0.0;0;1
706;39;0.2;0.0;0.88;66.0;0.026;50.0;678.0;0.099;5.0;0.197;0.0;0.0;0.0;0;0.0;0.0;0;1
707;39;0.2;0.0;0.88;66.0;0.027;50.0;678.0;0.099;5.0;0.197;0.0;0.0;0.0;0;0.0;0.0;0;1
708;39;0.2;0.0;0.88;66.0;0.032;50.0;678.0;0.099;5.0;0.197;0.0;0.0;0.0;0;0.0;0.0;0;1
709;39;0.2;0.0;0.88;66.0;0.029;50.0;678.0;0.099;5.0;0.197;0.0;0.0;0.0;0;0.0;0.0;0;1
710;39;0.2;0.0;0.88;66.0;0.02;50.0;678.0;0.099;5.0;0.197;0.0;0.0;0.0;0;0.0;0.0;0;1
711;39;0.2;0.0;0.88;66.0;0.013;50.0;678.0;0.099;5.0;0.197;0.0;0.0;0.0;0;0.0;0.0;0;1
712;39;0.2;0.0;0.88;66.0;0.01;50.0;678.0;0.099;5.0;0.197;0.0;0.0;0.0;0;0.0;0.0;0;1
713;39;0.2;0.0;0.88;66.0;0.009;50.0;678.0;0.099;5.0;0.197;0.0;0.0;0.0;0;0.0;0.0;0;1
714;39;0.18;0.0;0.88;66.0;0.026;50.0;678.0;0.099;5.0;0.197;0.0;0.0;0.0;0;156.0;0.2;13;1
715;39;0.18;0.0;0.88;66.0;0.01;50.0;678.0;0.099;5.0;0.197;0.0;0.0;0.0;0;156.0;0.2;13;0
716;39;0.2;0.0;0.88;66.0;0.027;50.0;678.0;0.099;5.0;0.197;0.0;0.0;0.0;0;156.0;0.2;13;1
717;39;0.2;0.0;0.88;66.0;0.032;50.0;678.0;0.099;5.0;0.197;0.0;0.0;0.0;0;156.0;0.2;13;1
718;39;0.2;0.0;0.88;66.0;0.029;50.0;678.0;0.099;5.0;0.197;0.0;0.0;0.0;0;156.0;0.2;13;1
719;39;0.2;0.0;0.88;66.0;0.02;50.0;678.0;0.099;5.0;0.197;0.0;0.0;0.0;0;156.0;0.2;13;1
720;39;0.2;0.0;0.88;66.0;0.013;50.0;678.0;0.099;5.0;0.197;0.0;0.0;0.0;0;156.0;0.2;13;1
721;39;0.2;0.0;0.88;66.0;0.009;50.0;678.0;0.099;5.0;0.197;0.0;0.0;0.0;0;156.0;0.2;13;0
722;39;0.22;0.0;0.88;66.0;0.026;50.0;678.0;0.099;5.0;0.197;0.0;0.0;0.0;0;156.0;0.2;13;1
723;39;0.22;0.0;0.88;66.0;0.01;50.0;678.0;0.099;5.0;0.197;0.0;0.0;0.0;0;156.0;0.2;13;0
724;39;0.2;0.0;0.88;66.0;0.026;50.0;678.0;0.099;5.0;0.197;0.0;1.82;20.0;12;156.0;0.2;13;1
725;39;0.2;0.0;0.88;66.0;0.027;50.0;678.0;0.099;5.0;0.197;0.0;1.82;20.0;12;156.0;0.2;13;1
726;39;0.2;0.0;0.88;66.0;0.032;50.0;678.0;0.099;5.0;0.197;0.0;1.82;20.0;12;156.0;0.2;13;1
727;39;0.2;0.0;0.88;66.0;0.029;50.0;678.0;0.099;5.0;0.197;0.0;1.82;20.0;12;156.0;0.2;13;1
728;39;0.2;0.0;0.88;66.0;0.02;50.0;678.0;0.099;5.0;0.197;0.0;1.82;20.0;12;156.0;0.2;13;1
729;39;0.2;0.0;0.88;66.0;0.013;50.0;678.0;0.099;5.0;0.197;0.0;1.82;20.0;12;156.0;0.2;13;1
730;39;0.2;0.0;0.88;66.0;0.01;50.0;678.0;0.099;5.0;0.197;0.0;1.82;20.0;12;156.0;0.2;13;0
731;39;0.2;0.0;0.88;66.0;0.009;50.0;678.0;0.099;5.0;0.197;0.0;1.82;20.0;12;156.0;0.2;13;0
732;40;0.45;1.89;1.61;1.0;0.051;50.0;200.0;0.0;12.5;0.0;0.0;0.0;0.0;0;0.0;0.0;0;0
733;40;0.59;2.52;2.48;1.0;0.039;50.0;200.0;0.0;12.5;0.0;0.0;0.0;0.0;0;0.0;0.0;0;0
734;40;0.76;3.15;3.35;1.0;0.038;50.0;200.0;0.0;12.5;0.0;0.0;0.0;0.0;0;0.0;0.0;0;0
735;40;0.45;1.89;1.61;1.0;0.051;50.0;400.0;0.0;12.5;0.0;0.0;0.0;0.0;0;0.0;0.0;0;0
736;40;0.59;2.52;2.48;1.0;0.039;50.0;400.0;0.0;12.5;0.0;0.0;0.0;0.0;0;0.0;0.0;0;0
737;40;0.76;3.15;3.35;1.0;0.038;50.0;400.0;0.0;12.5;0.0;0.0;0.0;0.0;0;0.0;0.0;0;0
738;40;0.45;1.89;1.61;1.0;0.051;50.0;600.0;0.0;12.5;0.0;0.0;0.0;0.0;0;0.0;0.0;0;0
739;40;0.59;2.52;2.48;1.0;0.039;50.0;600.0;0.0;12.5;0.0;0.0;0.0;0.0;0;0.0;0.0;0;0
740;40;0.76;3.15;3.35;1.0;0.038;50.0;600.0;0.0;12.5;0.0;0.0;0.0;0.0;0;0.0;0.0;0;0
741;40;0.45;1.89;1.61;1.0;0.051;50.0;800.0;0.0;12.5;0.0;0.0;0.0;0.0;0;0.0;0.0;0;0
742;40;0.59;2.52;2.48;1.0;0.039;50.0;800.0;0.0;12.5;0.0;0.0;0.0;0.0;0;0.0;0.0;0;0
743;40;0.76;3.15;3.35;1.0;0.038;50.0;800.0;0.0;12.5;0.0;0.0;0.0;0.0;0;0.0;0.0;0;0
744;40;0.45;1.89;1.61;1.0;0.051;50.0;1000.0;0.0;12.5;0.0;0.0;0.0;0.0;0;0.0;0.0;0;0
745;40;0.59;2.52;2.48;1.0;0.039;50.0;1000.0;0.0;12.5;0.0;0.0;0.0;0.0;0;0.0;0.0;0;0
746;40;0.76;3.15;3.35;1.0;0.038;50.0;1000.0;0.0;12.5;0.0;0.0;0.0;0.0;0;0.0;0.0;0;0
747;40;0.45;1.89;1.61;9.0;0.066;50.0;650.0;0.0;12.5;0.0;0.0;0.0;0.0;0;0.0;0.0;0;1
748;40;0.59;2.52;2.48;9.0;0.057;50.0;650.0;0.0;12.5;0.0;0.0;0.0;0.0;0;0.0;0.0;0;1
749;40;0.76;3.15;3.35;9.0;0.069;50.0;650.0;0.0;12.5;0.0;0.0;0.0;0.0;0;0.0;0.0;0;0
750;41;0.195;0.0;1.0;2.0;0.064;25.0;600.0;0.23;0.6;0.0;0.0;2.5;32.0;6;0.0;0.0;0;0
751;41;0.195;0.0;1.0;2.0;0.062;25.0;600.0;0.0;0.6;0.23;0.0;2.5;32.0;6;0.0;0.0;0;0
752;41;0.195;0.0;1.0;2.0;0.062;25.0;600.0;0.0;0.6;0.0;0.23;2.5;32.0;6;0.0;0.0;0;0
753;41;0.195;0.0;1.0;2.0;0.069;25.0;600.0;0.23;0.6;0.0;0.0;4.5;32.0;6;0.0;0.0;0;0
754;41;0.195;0.0;1.0;2.0;0.069;25.0;600.0;0.0;0.6;0.23;0.0;4.5;32.0;6;0.0;0.0;0;0
755;41;0.195;0.0;1.0;2.0;0.065;25.0;600.0;0.0;0.6;0.0;0.23;4.5;32.0;6;0.0;0.0;0;0
756;41;0.195;0.0;1.0;10.0;0.064;25.0;600.0;0.23;0.6;0.0;0.0;2.5;32.0;6;0.0;0.0;0;1
757;41;0.195;0.0;1.0;10.0;0.062;25.0;600.0;0.0;0.6;0.23;0.0;2.5;32.0;6;0.0;0.0;0;0
758;41;0.195;0.0;1.0;10.0;0.062;25.0;600.0;0.0;0.6;0.0;0.23;2.5;32.0;6;0.0;0.0;0;0
759;41;0.195;0.0;1.0;10.0;0.069;25.0;600.0;0.23;0.6;0.0;0.0;4.5;32.0;6;0.0;0.0;0;0
760;41;0.195;0.0;1.0;10.0;0.069;25.0;600.0;0.0;0.6;0.23;0.0;4.5;32.0;6;0.0;0.0;0;0
761;41;0.195;0.0;1.0;10.0;0.065;25.0;600.0;0.0;0.6;0.0;0.23;4.5;32.0;6;0.0;0.0;0;0
762;41;0.195;0.0;1.0;2.0;0.046;25.0;600.0;0.23;0.6;0.0;0.0;2.5;32.0;6;0.0;0.0;0;0
763;41;0.195;0.0;1.0;2.0;0.042;25.0;600.0;0.0;0.6;0.23;0.0;2.5;32.0;6;0.0;0.0;0;0
764;41;0.195;0.0;1.0;2.0;0.038;25.0;600.0;0.0;0.6;0.0;0.23;2.5;32.0;6;0.0;0.0;0;0
765;41;0.195;0.0;1.0;2.0;0.042;25.0;600.0;0.23;0.6;0.0;0.0;4.5;32.0;6;0.0;0.0;0;0
766;41;0.195;0.0;1.0;2.0;0.04;25.0;600.0;0.0;0.6;0.23;0.0;4.5;32.0;6;0.0;0.0;0;0
767;41;0.195;0.0;1.0;2.0;0.039;25.0;600.0;0.0;0.6;0.0;0.23;4.5;32.0;6;0.0;0.0;0;0
768;41;0.195;0.0;1.0;10.0;0.046;25.0;600.0;0.23;0.6;0.0;0.0;2.5;32.0;6;0.0;0.0;0;1
769;41;0.195;0.0;1.0;10.0;0.042;25.0;600.0;0.0;0.6;0.23;0.0;2.5;32.0;6;0.0;0.0;0;0
770;41;0.195;0.0;1.0;10.0;0.038;25.0;600.0;0.0;0.6;0.0;0.23;2.5;32.0;6;0.0;0.0;0;0
771;41;0.195;0.0;1.0;10.0;0.042;25.0;600.0;0.23;0.6;0.0;0.0;4.5;32.0;6;0.0;0.0;0;0
772;41;0.195;0.0;1.0;10.0;0.04;25.0;600.0;0.0;0.6;0.23;0.0;4.5;32.0;6;0.0;0.0;0;0
773;41;0.195;0.0;1.0;10.0;0.039;25.0;600.0;0.0;0.6;0.0;0.23;4.5;32.0;6;0.0;0.0;0;0
774;41;0.195;0.0;1.0;2.0;0.0;25.0;500.0;0.23;0.6;0.0;0.0;0.0;0.0;0;60.0;0.2;13;1
775;41;0.195;0.0;1.0;2.0;0.0;25.0;500.0;0.0;0.6;0.23;0.0;0.0;0.0;0;60.0;0.2;13;0
776;41;0.195;0.0;1.0;2.0;0.0;25.0;500.0;0.0;0.6;0.0;0.23;0.0;0.0;0;60.0;0.2;13;0
777;41;0.195;0.0;1.0;2.0;0.0;25.0;500.0;0.23;0.6;0.0;0.0;0.0;0.0;0;120.0;0.2;13;1
778;41;0.195;0.0;1.0;2.0;0.0;25.0;500.0;0.0;0.6;0.23;0.0;0.0;0.0;0;120.0;0.2;13;0
779;41;0.195;0.0;1.0;2.0;0.0;25.0;500.0;0.0;0.6;0.0;0.23;0.0;0.0;0;120.0;0.2;13;0
780;41;0.195;0.0;1.0;10.0;0.0;25.0;500.0;0.23;0.6;0.0;0.0;0.0;0.0;0;60.0;0.2;13;1
781;41;0.195;0.0;1.0;10.0;0.0;25.0;500.0;0.0;0.6;0.23;0.0;0.0;0.0;0;60.0;0.2;13;0
782;41;0.195;0.0;1.0;10.0;0.0;25.0;500.0;0.0;0.6;0.0;0.23;0.0;0.0;0;60.0;0.2;13;0
783;41;0.195;0.0;1.0;10.0;0.0;25.0;500.0;0.23;0.6;0.0;0.0;0.0;0.0;0;120.0;0.2;13;1
784;41;0.195;0.0;1.0;10.0;0.0;25.0;500.0;0.0;0.6;0.23;0.0;0.0;0.0;0;120.0;0.2;13;0
785;41;0.195;0.0;1.0;10.0;0.0;25.0;500.0;0.0;0.6;0.0;0.23;0.0;0.0;0;120.0;0.2;13;0
786;41;0.195;0.0;1.0;2.0;0.044;25.0;500.0;0.23;0.6;0.0;0.0;0.0;0.0;0;60.0;0.2;13;1
787;41;0.195;0.0;1.0;2.0;0.039;25.0;500.0;0.0;0.6;0.23;0.0;0.0;0.0;0;60.0;0.2;13;0
788;41;0.195;0.0;1.0;2.0;0.039;25.0;500.0;0.0;0.6;0.0;0.23;0.0;0.0;0;60.0;0.2;13;0
789;41;0.195;0.0;1.0;2.0;0.038;25.0;500.0;0.23;0.6;0.0;0.0;0.0;0.0;0;120.0;0.2;13;1
790;41;0.195;0.0;1.0;2.0;0.041;25.0;500.0;0.0;0.6;0.23;0.0;0.0;0.0;0;120.0;0.2;13;0
791;41;0.195;0.0;1.0;2.0;0.04;25.0;500.0;0.0;0.6;0.0;0.23;0.0;0.0;0;120.0;0.2;13;0
792;41;0.195;0.0;1.0;10.0;0.044;25.0;500.0;0.23;0.6;0.0;0.0;0.0;0.0;0;60.0;0.2;13;1
793;41;0.195;0.0;1.0;10.0;0.039;25.0;500.0;0.0;0.6;0.23;0.0;0.0;0.0;0;60.0;0.2;13;1
794;41;0.195;0.0;1.0;10.0;0.039;25.0;500.0;0.0;0.6;0.0;0.23;0.0;0.0;0;60.0;0.2;13;0
795;41;0.195;0.0;1.0;10.0;0.038;25.0;500.0;0.23;0.6;0.0;0.0;0.0;0.0;0;120.0;0.2;13;1
796;41;0.195;0.0;1.0;10.0;0.041;25.0;500.0;0.0;0.6;0.23;0.0;0.0;0.0;0;120.0;0.2;13;1
797;41;0.195;0.0;1.0;10.0;0.04;25.0;500.0;0.0;0.6;0.0;0.23;0.0;0.0;0;120.0;0.2;13;0
798;41;0.195;0.0;1.0;2.0;0.067;25.0;500.0;0.23;0.6;0.0;0.0;0.0;0.0;0;60.0;0.2;13;1
799;41;0.195;0.0;1.0;2.0;0.066;25.0;500.0;0.0;0.6;0.23;0.0;0.0;0.0;0;60.0;0.2;13;0
800;41;0.195;0.0;1.0;2.0;0.067;25.0;500.0;0.0;0.6;0.0;0.23;0.0;0.0;0;60.0;0.2;13;0
801;41;0.195;0.0;1.0;2.0;0.067;25.0;500.0;0.23;0.6;0.0;0.0;0.0;0.0;0;120.0;0.2;13;1
802;41;0.195;0.0;1.0;2.0;0.063;25.0;500.0;0.0;0.6;0.23;0.0;0.0;0.0;0;120.0;0.2;13;0
803;41;0.195;0.0;1.0;2.0;0.069;25.0;500.0;0.0;0.6;0.0;0.23;0.0;0.0;0;120.0;0.2;13;0
804;41;0.195;0.0;1.0;10.0;0.067;25.0;500.0;0.23;0.6;0.0;0.0;0.0;0.0;0;60.0;0.2;13;1
805;41;0.195;0.0;1.0;10.0;0.066;25.0;500.0;0.0;0.6;0.23;0.0;0.0;0.0;0;60.0;0.2;13;1
806;41;0.195;0.0;1.0;10.0;0.067;25.0;500.0;0.0;0.6;0.0;0.23;0.0;0.0;0;60.0;0.2;13;0
807;41;0.195;0.0;1.0;10.0;0.067;25.0;500.0;0.23;0.6;0.0;0.0;0.0;0.0;0;120.0;0.2;13;1
808;41;0.195;0.0;1.0;10.0;0.063;25.0;500.0;0.0;0.6;0.23;0.0;0.0;0.0;0;120.0;0.2;13;1
809;41;0.195;0.0;1.0;10.0;0.069;25.0;500.0;0.0;0.6;0.0;0.23;0.0;0.0;0;120.0;0.2;13;0
810;41;0.195;0.0;1.0;2.0;0.0;25.0;600.0;0.23;0.6;0.0;0.0;1.0;32.0;6;78.0;0.2;13;0
811;41;0.195;0.0;1.0;2.0;0.0;25.0;600.0;0.0;0.6;0.23;0.0;1.0;32.0;6;78.0;0.2;13;0
812;41;0.195;0.0;1.0;2.0;0.0;25.0;600.0;0.0;0.6;0.0;0.23;1.0;32.0;6;78.0;0.2;13;0
813;41;0.195;0.0;1.0;2.0;0.0;25.0;600.0;0.23;0.6;0.0;0.0;1.5;32.0;6;39.0;0.2;13;0
814;41;0.195;0.0;1.0;2.0;0.0;25.0;600.0;0.0;0.6;0.23;0.0;1.5;32.0;6;39.0;0.2;13;0
815;41;0.195;0.0;1.0;2.0;0.0;25.0;600.0;0.0;0.6;0.0;0.23;1.5;32.0;6;39.0;0.2;13;0
816;41;0.195;0.0;1.0;10.0;0.0;25.0;600.0;0.23;0.6;0.0;0.0;1.0;32.0;6;78.0;0.2;13;1
817;41;0.195;0.0;1.0;10.0;0.0;25.0;600.0;0.0;0.6;0.23;0.0;1.0;32.0;6;78.0;0.2;13;0
818;41;0.195;0.0;1.0;10.0;0.0;25.0;600.0;0.0;0.6;0.0;0.23;1.0;32.0;6;78.0;0.2;13;0
819;41;0.195;0.0;1.0;10.0;0.0;25.0;600.0;0.23;0.6;0.0;0.0;1.5;32.0;6;39.0;0.2;13;0
820;41;0.195;0.0;1.0;10.0;0.0;25.0;600.0;0.0;0.6;0.23;0.0;1.5;32.0;6;39.0;0.2;13;0
821;41;0.195;0.0;1.0;10.0;0.0;25.0;600.0;0.0;0.6;0.0;0.23;1.5;32.0;6;39.0;0.2;13;0
822;41;0.195;0.0;1.0;2.0;0.045;25.0;600.0;0.23;0.6;0.0;0.0;1.0;32.0;6;78.0;0.2;13;1
823;41;0.195;0.0;1.0;2.0;0.04;25.0;600.0;0.0;0.6;0.23;0.0;1.0;32.0;6;78.0;0.2;13;0
824;41;0.195;0.0;1.0;2.0;0.039;25.0;600.0;0.0;0.6;0.0;0.23;1.0;32.0;6;78.0;0.2;13;0
825;41;0.195;0.0;1.0;2.0;0.049;25.0;600.0;0.23;0.6;0.0;0.0;1.5;32.0;6;39.0;0.2;13;0
826;41;0.195;0.0;1.0;2.0;0.04;25.0;600.0;0.0;0.6;0.23;0.0;1.5;32.0;6;39.0;0.2;13;0
827;41;0.195;0.0;1.0;2.0;0.04;25.0;600.0;0.0;0.6;0.0;0.23;1.5;32.0;6;39.0;0.2;13;0
828;41;0.195;0.0;1.0;10.0;0.045;25.0;600.0;0.23;0.6;0.0;0.0;1.0;32.0;6;78.0;0.2;13;1
829;41;0.195;0.0;1.0;10.0;0.04;25.0;600.0;0.0;0.6;0.23;0.0;1.0;32.0;6;78.0;0.2;13;0
830;41;0.195;0.0;1.0;10.0;0.039;25.0;600.0;0.0;0.6;0.0;0.23;1.0;32.0;6;78.0;0.2;13;0
831;41;0.195;0.0;1.0;10.0;0.049;25.0;600.0;0.23;0.6;0.0;0.0;1.5;32.0;6;39.0;0.2;13;1
832;41;0.195;0.0;1.0;10.0;0.04;25.0;600.0;0.0;0.6;0.23;0.0;1.5;32.0;6;39.0;0.2;13;0
833;41;0.195;0.0;1.0;10.0;0.04;25.0;600.0;0.0;0.6;0.0;0.23;1.5;32.0;6;39.0;0.2;13;0
834;41;0.195;0.0;1.0;2.0;0.067;25.0;600.0;0.23;0.6;0.0;0.0;1.0;32.0;6;78.0;0.2;13;1
835;41;0.195;0.0;1.0;2.0;0.069;25.0;600.0;0.0;0.6;0.23;0.0;1.0;32.0;6;78.0;0.2;13;0
836;41;0.195;0.0;1.0;2.0;0.065;25.0;600.0;0.0;0.6;0.0;0.23;1.0;32.0;6;78.0;0.2;13;0
837;41;0.195;0.0;1.0;2.0;0.062;25.0;600.0;0.23;0.6;0.0;0.0;1.5;32.0;6;39.0;0.2;13;0
838;41;0.195;0.0;1.0;2.0;0.067;25.0;600.0;0.0;0.6;0.23;0.0;1.5;32.0;6;39.0;0.2;13;0
839;41;0.195;0.0;1.0;2.0;0.066;25.0;600.0;0.0;0.6;0.0;0.23;1.5;32.0;6;39.0;0.2;13;0
840;41;0.195;0.0;1.0;10.0;0.067;25.0;600.0;0.23;0.6;0.0;0.0;1.0;32.0;6;78.0;0.2;13;1
841;41;0.195;0.0;1.0;10.0;0.069;25.0;600.0;0.0;0.6;0.23;0.0;1.0;32.0;6;78.0;0.2;13;0
842;41;0.195;0.0;1.0;10.0;0.065;25.0;600.0;0.0;0.6;0.0;0.23;1.0;32.0;6;78.0;0.2;13;0
843;41;0.195;0.0;1.0;10.0;0.062;25.0;600.0;0.23;0.6;0.0;0.0;1.5;32.0;6;39.0;0.2;13;1
844;41;0.195;0.0;1.0;10.0;0.067;25.0;600.0;0.0;0.6;0.23;0.0;1.5;32.0;6;39.0;0.2;13;0
845;41;0.195;0.0;1.0;10.0;0.066;25.0;600.0;0.0;0.6;0.0;0.23;1.5;32.0;6;39.0;0.2;13;0
846;42;0.147;0.0;0.208;5.0;0.078;25.0;800.0;0.157;1.18;0.0;0.0;0.0;0.0;0;109.0;0.22;13;1
847;42;0.147;0.0;0.208;5.0;0.06;25.0;800.0;0.157;1.18;0.0;0.0;0.0;0.0;0;109.0;0.22;13;1
848;42;0.147;0.0;0.208;5.0;0.056;25.0;800.0;0.157;1.18;0.0;0.0;0.0;0.0;0;109.0;0.22;13;1
849;42;0.147;0.0;0.208;5.0;0.004;25.0;800.0;0.157;1.18;0.0;0.0;0.0;0.0;0;109.0;0.22;13;0
850;42;0.147;0.0;0.208;5.0;0.002;25.0;800.0;0.157;1.18;0.0;0.0;0.0;0.0;0;109.0;0.22;13;0
851;43;0.442;2.553;1.773;40.0;0.0;50.0;200.0;0.0;16.0;0.0;0.2;0.0;0.0;0;0.0;0.0;0;0
852;43;0.442;2.553;1.773;40.0;0.0;50.0;400.0;0.0;16.0;0.0;0.2;0.0;0.0;0;0.0;0.0;0;0
853;43;0.442;2.553;1.773;40.0;0.021;50.0;200.0;0.0;16.0;0.0;0.2;0.0;0.0;0;0.0;0.0;0;0
854;43;0.442;2.553;1.773;40.0;0.021;50.0;400.0;0.0;16.0;0.0;0.2;0.0;0.0;0;0.0;0.0;0;0
855;43;0.442;2.553;1.773;40.0;0.021;50.0;800.0;0.0;16.0;0.0;0.2;0.0;0.0;0;0.0;0.0;0;1
856;43;0.442;2.553;1.773;40.0;0.021;50.0;1000.0;0.0;16.0;0.0;0.2;0.0;0.0;0;0.0;0.0;0;1
857;44;0.171;0.0;1.264;2.0;0.001;50.0;600.0;0.144;2.0;0.0;0.0;0.0;0.0;0;156.0;0.2;13;1
858;44;0.171;0.0;1.264;2.0;0.001;50.0;600.0;0.144;2.0;0.0;0.0;0.5;33.0;12;156.0;0.2;13;0
859;44;0.171;0.0;1.264;2.0;0.001;50.0;600.0;0.144;2.0;0.0;0.0;1.0;33.0;12;156.0;0.2;13;0
860;44;0.171;0.0;1.264;2.0;0.001;50.0;600.0;0.144;2.0;0.0;0.0;1.5;33.0;12;156.0;0.2;13;0
861;44;0.171;0.0;1.264;2.0;0.001;50.0;600.0;0.144;2.0;0.0;0.0;2.0;33.0;12;156.0;0.2;13;0
862;44;0.171;0.0;1.264;5.0;0.001;50.0;600.0;0.144;2.0;0.0;0.0;0.0;0.0;0;156.0;0.2;13;1
863;44;0.171;0.0;1.264;5.0;0.001;50.0;600.0;0.144;2.0;0.0;0.0;0.5;33.0;12;156.0;0.2;13;0
864;44;0.171;0.0;1.264;5.0;0.001;50.0;600.0;0.144;2.0;0.0;0.0;1.0;33.0;12;156.0;0.2;13;0
865;44;0.171;0.0;1.264;5.0;0.001;50.0;600.0;0.144;2.0;0.0;0.0;1.5;33.0;12;156.0;0.2;13;0
866;44;0.171;0.0;1.264;5.0;0.001;50.0;600.0;0.144;2.0;0.0;0.0;2.0;33.0;12;156.0;0.2;13;0
867;44;0.171;0.0;1.264;15.0;0.001;50.0;600.0;0.144;2.0;0.0;0.0;0.0;0.0;0;156.0;0.2;13;1
868;44;0.171;0.0;1.264;15.0;0.001;50.0;600.0;0.144;2.0;0.0;0.0;0.5;33.0;12;156.0;0.2;13;0
869;44;0.171;0.0;1.264;15.0;0.001;50.0;600.0;0.144;2.0;0.0;0.0;1.0;33.0;12;156.0;0.2;13;0
870;44;0.171;0.0;1.264;15.0;0.001;50.0;600.0;0.144;2.0;0.0;0.0;1.5;33.0;12;156.0;0.2;13;0
871;44;0.171;0.0;1.264;15.0;0.001;50.0;600.0;0.144;2.0;0.0;0.0;2.0;33.0;12;156.0;0.2;13;0
872;45;0.5;3.566;1.531;66.0;0.051;145.0;678.0;0.0;16.0;0.0;0.229;0.0;0.0;0;0.0;0.0;0;1
873;45;0.5;3.949;1.531;66.0;0.055;145.0;678.0;0.0;16.0;0.0;0.229;0.0;0.0;0;0.0;0.0;0;1
874;46;0.375;2.875;1.6;66.0;0.039;75.0;200.0;0.0;16.0;0.0;0.0;0.0;0.0;0;0.0;0.0;0;0
875;46;0.375;2.875;1.6;66.0;0.039;75.0;400.0;0.0;16.0;0.0;0.0;0.0;0.0;0;0.0;0.0;0;0
876;46;0.375;2.875;1.6;66.0;0.039;75.0;500.0;0.0;16.0;0.0;0.0;0.0;0.0;0;0.0;0.0;0;0
877;46;0.375;2.875;1.6;66.0;0.039;75.0;539.0;0.0;16.0;0.0;0.0;0.0;0.0;0;0.0;0.0;0;1
878;46;0.375;2.875;1.6;66.0;0.039;75.0;600.0;0.0;16.0;0.0;0.0;0.0;0.0;0;0.0;0.0;0;1
879;46;0.375;2.875;1.6;66.0;0.039;75.0;678.0;0.0;16.0;0.0;0.0;0.0;0.0;0;0.0;0.0;0;1
880;47;0.52;2.959;2.014;8.0;0.026;75.0;300.0;0.0;20.0;0.0;0.0;0.0;0.0;0;0.0;0.0;0;0
881;47;0.52;2.959;2.014;8.0;0.026;75.0;600.0;0.0;20.0;0.0;0.0;0.0;0.0;0;0.0;0.0;0;0
882;47;0.52;2.959;2.014;8.0;0.02;75.0;300.0;0.0;20.0;0.0;0.0;0.0;0.0;0;0.0;0.0;0;0
883;47;0.52;2.959;2.014;8.0;0.02;75.0;600.0;0.0;20.0;0.0;0.0;0.0;0.0;0;0.0;0.0;0;1
884;47;0.52;2.959;2.014;8.0;0.0;75.0;300.0;0.0;20.0;0.0;0.0;0.0;0.0;0;0.0;0.0;0;0
885;47;0.52;2.959;2.014;8.0;0.0;75.0;600.0;0.0;20.0;0.0;0.0;0.0;0.0;0;0.0;0.0;0;0
886;47;0.52;2.959;2.014;8.0;0.032;50.0;300.0;0.0;20.0;0.0;0.0;0.0;0.0;0;0.0;0.0;0;0
887;47;0.52;2.959;2.014;8.0;0.032;50.0;600.0;0.0;20.0;0.0;0.0;0.0;0.0;0;0.0;0.0;0;0
888;47;0.52;2.959;2.014;8.0;0.026;50.0;300.0;0.0;20.0;0.0;0.0;0.0;0.0;0;0.0;0.0;0;0
889;47;0.52;2.959;2.014;8.0;0.026;50.0;600.0;0.0;20.0;0.0;0.0;0.0;0.0;0;0.0;0.0;0;0
890;47;0.52;2.959;2.014;8.0;0.0;50.0;300.0;0.0;20.0;0.0;0.0;0.0;0.0;0;0.0;0.0;0;0
891;47;0.52;2.959;2.014;8.0;0.0;50.0;600.0;0.0;20.0;0.0;0.0;0.0;0.0;0;0.0;0.0;0;0
892;47;0.25;1.185;1.218;8.0;0.015;75.0;300.0;0.0;10.0;0.0;0.0;0.0;0.0;0;0.0;0.0;0;0
893;47;0.25;1.185;1.218;8.0;0.015;75.0;600.0;0.0;10.0;0.0;0.0;0.0;0.0;0;0.0;0.0;0;1
894;47;0.25;1.185;1.218;8.0;0.01;75.0;300.0;0.0;10.0;0.0;0.0;0.0;0.0;0;0.0;0.0;0;0
895;47;0.25;1.185;1.218;8.0;0.01;75.0;600.0;0.0;10.0;0.0;0.0;0.0;0.0;0;0.0;0.0;0;1
896;47;0.25;1.185;1.218;8.0;0.0;75.0;300.0;0.0;10.0;0.0;0.0;0.0;0.0;0;0.0;0.0;0;0
897;47;0.25;1.185;1.218;8.0;0.0;75.0;600.0;0.0;10.0;0.0;0.0;0.0;0.0;0;0.0;0.0;0;0
898;47;0.25;1.185;1.218;8.0;0.027;50.0;300.0;0.0;10.0;0.0;0.0;0.0;0.0;0;0.0;0.0;0;0
899;47;0.25;1.185;1.218;8.0;0.027;50.0;600.0;0.0;10.0;0.0;0.0;0.0;0.0;0;0.0;0.0;0;0
900;47;0.25;1.185;1.218;8.0;0.022;50.0;300.0;0.0;10.0;0.0;0.0;0.0;0.0;0;0.0;0.0;0;0
901;47;0.25;1.185;1.218;8.0;0.022;50.0;600.0;0.0;10.0;0.0;0.0;0.0;0.0;0;0.0;0.0;0;0
902;47;0.25;1.185;1.218;8.0;0.0;50.0;300.0;0.0;10.0;0.0;0.0;0.0;0.0;0;0.0;0.0;0;0
903;47;0.25;1.185;1.218;8.0;0.0;50.0;600.0;0.0;10.0;0.0;0.0;0.0;0.0;0;0.0;0.0;0;0
